Repository: gduscher/Analysis-of-Transmission-Electron-Microscope-Data

# Analysis-of-Transmission-Electron-Microscope-Data

This is a book which consists of a collection of notebooks.

The content is based on th notebooks I used for my Lecture MSE672 Introduction to Transmission Electron Microscopy.

The topic of the book is how to analyze electron microscopy data.

Please start with the notebook **_Analysis_of_Transmission_Electron_Microscope_Data.ipynb** which contains the **Outline** and the basic usage of this
 book. The notebooks are however rather self-contained and can be accessed in any order.

File: CH2-Basic_Crystallography-Copy1.ipynb

## Chapter 2 [Diffraction](Ch3-_Diffraction.ipynb)


<hr style="height:1px;border-top:4px solid #FF8200" />

# Basic Crystallography
## Real and Reciprocal Lattice

part of 

## [Analysis of Transmission Electron Microscope Data](_Analysis_of_Transmission_Electron_Microscope_Data.ipynb)



by Gerd Duscher, 2019

Microscopy Facilities<br>
Joint Institute of Advanced Materials<br>
The University of Tennessee, Knoxville

Model based analysis and quantification of data acquired with transmission electron microscopes

## Load relevant python packages

Import the python packages that we will use:

Beside the basic numerical (numpy) and plotting (pylab of matplotlib) libraries,
* three dimensional plotting
and some libraries from the book
* kinematic scattering library.

```
# import matplotlib and numpy
#                       use "inline" instead of "notebook" for non-interactive plots
%pylab --no-import-all notebook
%gui qt

# 3D plotting package 
from mpl_toolkits.mplot3d import Axes3D # 3D plotting


# Import libraries from the book
import pyTEMlib
import pyTEMlib.KinsCat as ks         # Kinematic sCattering Library
                             # with Atomic form factors from Kirklands book
# it is a good idea to show the version numbers at this point for archiving reasons.
print('pyTEM version: ',pyTEMlib.__version__)
```

Populating the interactive namespace from numpy and matplotlib
Using KinsCat library version  0.5  by G.Duscher
Symmetry functions of spglib enabled
windows
pyTEM version:  0.6.2019.5


## Define graphite crystal

A crystal is well defined by its unit cell and the atom positions within, the so called base.

The unit cell fills the volume completely when translated in all three directions. Placing the unit cell in a global carthesian coordination system, we need the length of the sides and their angles for a complete description. This is depicted in the graph below.
![unitcell_angles.jpg](attachment:unitcell_angles.jpg)

Figure taken from the wikipedia page on lattice constants.

Mathematically it is more advantageous to describe the unit cell as matrix, the
## Structure Matrix

This matrix consists of rows of vectors that span the unit cell:
$\begin{bmatrix}
  a_1 & a_2 & a_3 \\
  b_1 & b_2 & b_3 \\
  c_1 & c_2 & c_3 \\
\end{bmatrix} =\left[\vec{a},\vec{b},\vec{c}\right]$.

This structure matrix is also used to describe the super cells in materials simulations for example density functional theory.

The representation of unit cells as structure matrices allows also for easy conversions as we will see in the following.

```
print(47/48)
```

0.9791666666666666

```
#Initialize the dictionary for all the input
tags = {}

# Create graphite unit cell (or structure matrix)
a = b = 0.4805027 #nm
c = 1.3116253
gamma = 60
alpha = beta = 90

## Create the structure matrix for a hexagonal system explicitly:
tags['unit_cell'] = np.array([[a,0.,0.],  ## also called the structure matrix
                    [np.cos(np.radians(gamma))*a,np.sin(np.radians(gamma))*a,0. ],
                     [0.,0.,c]
                    ])
print('structure matrix \n',np.round(tags1['unit_cell'],3))

tags['elements'] = ['Al']*12+['O']*18
tags['base'] = [[0,0,0], [0,0,1/2], [1/3,1/3,0], [2/3,2/3, 1/2]]
print('elements \n',(tags['elements']))
#print('base \n',np.round(tags['base']))



tags['base'] = [[0.,  0. , 0.352096], [0. , 0. , 0.647904], [1/3, 2/3, 0.814571],
                 [1/3, 2/3, 0.518763], [2/3, 1/3, 0.685429], [2/3, 1/3, 0.981237],
                 [0.,  0. , 0.147904], [0. , 0. , 0.852096], [1/3, 2/3, 0.018763],
                 [1/3, 2/3, 0.314571], [2/3, 1/3, 0.481237], [2/3, 1/3, 0.185429],
                 [0. , 0.306146, 3/4], [0., 0.694, 0.25 ], [0.694, 0.694, 0.75],
                 [0.306, 0.306, 0.25], [0.306, 0.   , 0.75], [0.694, 0.   , 0.25], 
                 [0.639, 2/3  , 5/12], [0.027, 2/3  , 11/12], [0.027, 0.361, 5/12], 
                 [0.639, 0.973, 11/12], [1/3  , 0.973, 5/12], [1/3  , 0.361, 11/12], 
                 [2/3  , 0.639, 1/12], [2/3  , 0.027, 7/12], [0.361, 0.027, 1/12],
                 [0.973, 0.639, 7/12], [0.973, 2/3  , 1/12], [0.361, 1/3  , 7/12]]

tags['max_bond_length'] = 0.33
ks.plot_unitcell(tags)
```

structure matrix 
 [[0.481 0.    0.   ]
 [0.24  0.416 0.   ]
 [0.    0.    1.312]]
elements 
 ['Al', 'Al', 'Al', 'Al', 'Al', 'Al', 'Al', 'Al', 'Al', 'Al', 'Al', 'Al', 'O', 'O', 'O', 'O', 'O', 'O', 'O', 'O', 'O', 'O', 'O', 'O', 'O', 'O', 'O', 'O', 'O', 'O']

```
al203 = tags.copy()
```

```
#alternatively with the function "structure_by_name" of the KinsCat library

tags = ks.structure_by_name('Graphite')
print('structure matrix [nm]\n',np.round(tags['unit_cell'],3))
print('elements \n',tags['elements'])
print('base \n',np.round(tags['base'],3))
```

['C', 'C', 'C', 'C']
structure matrix [nm]
 [[0.246 0.    0.   ]
 [0.123 0.213 0.   ]
 [0.    0.    0.671]]
elements 
 ['C', 'C', 'C', 'C']
base 
 [[0.    0.    0.   ]
 [0.    0.    0.5  ]
 [0.333 0.333 0.   ]
 [0.667 0.667 0.5  ]]

We will need the volume of the unit cell  for unit conversions later.

Volume of the parallelepiped (https://en.wikipedia.org/wiki/Triple_product) : 
$\vec{a} \cdot \vec{b} \times \vec{c} =  \det \begin{bmatrix}
  a_1 & a_2 & a_3 \\
  b_1 & b_2 & b_3 \\
  c_1 & c_2 & c_3 \\
\end{bmatrix} ={\rm det}\left(\vec{a},\vec{b},\vec{c}\right)$

We see that the structure matrix comes in handy for that calculation.

```
tags['volume'] = v=np.linalg.det(tags['unit_cell'])
print(f"volume of unit cell: {tags['volume']:.4f} nm\u00b3")
```

volume of unit cell: 0.0353 nm³

We will use the linear algebra package of numpy (np.linalg) for our vector calculations.

The length of a vector is called its norm.

And the angle between two vectors is calculated by the dot product: $\vec{a} \cdot \vec{b} = \left\| \vec{a} \right\| \left\| \vec{b} \right\| \cos (\theta) $

```
length_b = np.linalg.norm(tags['unit_cell'][1])
print(f'length of second unit cell vector is {length_b:.3f} nm' ) 

gamma = np.arccos(np.dot(tags['unit_cell'][0]/length_b, tags['unit_cell'][1]/length_b))
print(f'angle between a and b is {np.degrees(gamma):.1f}\u00ba')
```

length of second unit cell vector is 0.246 nm
angle between a and b is 60.0º

# Plot the unit cell

```
fig = plt.figure();ax = fig.add_subplot(111, projection='3d')
# draw unit_cell

a = tags['unit_cell'][0]
b = tags['unit_cell'][1]
c = tags['unit_cell'][2]

corners = [[0,0,0], a, a+b, b, c, c+a, c+a+b, c+b]
trace = [[0,1],[1,2],[2,3],[3,0], [0,4], [4,5], [5,6], [6,7], [7,4], [1,5], [2,6], [3,7]]
for s, e in trace:
    ax.plot3D(*zip(corners[s], corners[e]), color="blue")

    
# draw atoms
baseA = list(np.dot(tags['base'], tags['unit_cell']) )  # convert to a list of carthesian coordinates

#initialize lists and a dictionary
base = []
elements = []
colors = ['red', 'blue', 'green']
coloring = {}

# Add atoms that are 'on the other side' of the unit cell
j = 0
for i, atom in enumerate(baseA):
    base.append(atom)
    
    if tags['elements'][i] not in elements:
        coloring[tags['elements'][i]] = colors[j]
        j += 1
    elements.append(tags['elements'][i])
    for corner in corners:
        if np.dot(atom,corner) < 1e-15:
            base.append(atom+corner)
            elements.append(tags['elements'][i])
    
print(coloring)
base = np.array(base)
for i, atom in enumerate(base):
    ax.scatter(atom[0], atom[1], atom[2], c=coloring[elements[i]], alpha = 0.75, s=2000)

## Matplotlib does not longer support  ax.set_aspect('equal') for 3D !!!
maximum_position = base.max()*1.05
ax.set_zlim( 0,maximum_position)
ax.set_ylim( 0,maximum_position)
ax.set_xlim( 0,maximum_position)
```

{'C': 'red'}

(0, 0.704655)

```
## alternatively we can use a function in KinsCat.
tags['max_bond_length'] = 0.22
ks.plot_unitcell(tags)
```

## May be with a few more atoms

```
corners,balls, Z, bonds = ks.ball_and_stick(tags,extend=[3,3,1], max_bond_length = 0.22)


fig = plt.figure();ax = fig.add_subplot(111, projection='3d')
maximum_position = balls.max()*1.05
maximum_x = balls[:,0].max()
maximum_y = balls[:,1].max()
maximum_z = balls[:,2].max()

balls = balls - [maximum_x/2,maximum_y/2,maximum_z/2]


# draw unit_cell
for x, y, z in corners:
    ax.plot3D( x-maximum_x/2,y-maximum_y/2,z-maximum_z/2, color="blue")

# draw bonds
for x, y, z in bonds:

    ax.plot3D( x-maximum_x/2,y-maximum_y/2,z-maximum_z/2, color="black", linewidth = 4)#, tube_radius=0.02)


# draw atoms
for i,atom in enumerate(balls):
    ax.scatter(atom[0],atom[1],atom[2],
              color=tuple(ks.jmol_colors [Z[i]]),
              alpha = 1.0, s=50)
maximum_position = balls.max()*1.05
ax.set_proj_type('ortho')

ax.set_zlim( -maximum_position/2,maximum_position/2)
ax.set_ylim( -maximum_position/2,maximum_position/2)
ax.set_xlim( -maximum_position/2,maximum_position/2)
```

(-0.2910600000000001, 0.2910600000000001)

Or with the KinsCat library

```
tags['extend'] = [3,3,1]
ks.plot_unitcell(tags)
```

Okay, the above plot is not very beautiful.

If you use the **ase** or **mayavi** package, you can make nicer plots.

Please see:
[Plot Unit Cell with Other Packages](Plot_UnitCell.ipynb)

## Reciprocal Lattice 
The unit cell in reciprocal space

```
reciprocal_lattice = np.linalg.inv(tags['unit_cell']).T # transposed of inverted unit_cell
tags['reciprocal_lattice'] = reciprocal_lattice

print('reciprocal lattice [1/nm]:')
print(np.round(reciprocal_lattice,4))
```

reciprocal lattice [1/nm]:
[[ 4.0584 -2.3431  0.    ]
 [ 0.      4.6863  0.    ]
 [-0.     -0.      1.4901]]

## Reciprocal Lattice Vectors
From your crystallography book and lecture you are probably used to the following expression for the reciprocal lattice vectors ($\vec{a}^*, \vec{c}^*, \vec{c}^*$)

$ \begin{align}
  \vec{a}^* &=  \frac{\vec{b} \times \vec{c}}{\vec{a} \cdot \left(\vec{b} \times \vec{c}\right)} \\
  \vec{b}^* &=  \frac{\vec{c} \times \vec{a}}{\vec{b} \cdot \left(\vec{c} \times \vec{a}\right)} \\
  \vec{c}^* &=  \frac{\vec{a} \times \vec{b}}{\vec{c} \cdot \left(\vec{a} \times \vec{b}\right)}
\end{align}$\

Where we see that the denominators of the above vector equations are the volume of the unit cell.

In physics book, you will see an additional factor of 2$\pi$, which is generally omitted in materials science and microscopy.

```
## Now let's test whether this is really equivalent to the matrix expression above.

a_recip = np.cross(b,c)/np.dot(a,np.cross(b,c))
print (np.round(a_recip,3))
b_recip = np.cross(c,a)/np.dot(a,np.cross(b,c))
print (np.round(b_recip,3))
c_recip = np.cross(a,b)/np.dot(a,np.cross(b,c))
print (np.round(c_recip,3))
print('Compare to:')
print(np.round(reciprocal_lattice,3))
```

[ 4.058 -2.343  0.   ]
[0.    4.686 0.   ]
[-0.   -0.    1.49]
Compare to:
[[ 4.058 -2.343  0.   ]
 [ 0.     4.686  0.   ]
 [-0.    -0.     1.49 ]]

## Conclusion

With these definitions we have everything to define a crystal and to analyse diffraction and imaging data of crystalline specimens.

Crystallography deals with the application of symmetry and group theory of symmetry to crystal structures.
If you want to play around with symmetry and space groups, you can install the [spglib](http://atztogo.github.io/spglib/python-spglib.html#python-spglib). The spglib is especially helpfull for determination of reduced unit cells (the smallest possible ones, instead of the ones with the full symmetry).

A number of common crystal structures are defined in the KinsCat libary under the function ''structure_by_name''. Try them out in this notebook.

```
# As ususal the help function will show you the usage of a function:
help(ks.structure_by_name)
```

Help on function structure_by_name in module pyTEMlib.KinsCat:

structure_by_name(crystal)
    Provides unit cell as a structure matrix, the list of elements and the atom base
    
    Input:
    ------
        crystal name as string:
        type "print(ks.crystal_data_base.keys())" for a list of pre-defined crystal structures
    
        Please note that the chemical expressions are case sensitive.
    
    Ouput:
    ------
        new dictionary with the following keys:
        
        ['unit_cell']: the structure matrix
        ['base']:      relative coordinates of atoms
        ['elements']:     name of elements in same order as base
    
        an empty dictionary will be returned if the name is not recognized.

```
print(ks.crystal_data_base.keys())
```

dict_keys(['aluminum', 'Al', 'Aluminum', 'gold', 'Au', 'Gold', 'silver', 'Ag', 'Silver', 'diamond', 'Diamond', 'germanium', 'Ge', 'Germanium', 'silicon', 'Si', 'Silicon', 'GaAs', 'FCC Fe', 'fcc fe', 'BCC Fe', 'bcc fe', 'SrTiO3', 'ZnO Wurzite', 'ZnO', 'ZnO wurzite', 'wZnO', 'GaN', 'GaN wurzite', 'wGaN', 'GaN Wurzite', 'MgO', 'MoS2', 'WS2', 'WSe2', 'MoSe2', 'ZnO hexagonal', 'Graphite', 'graphite', 'CsCl', 'PdSe2'])

Now use one name of above structures and redo this notebook

## Back: [Atomic Form Factor](CH2-Atomic_Form_Factor.ipynb)
## Next: [Structure Factors](CH2-Structure_Factors.ipynb)
## Chapter 2: [Diffraction](CH2-_Diffraction.ipynb)
## List of Content: [Front](_Analysis_of_Transmission_Electron_Microscope_Data.ipynb)

## Appendix

Load and draw a  crystal structure  from a POSCAR file

```

import read_POSCAR
tags = read_POSCAR.Read_POSCAR()

## starting with pyTEMlib version  0.6.2019.7 use:
#tags = ks.Read_POSCAR()


tags['max_bond_length'] = 0.27

tags['extend'] = [1,1,1]
tags[name ]
ks.plot_unitcell(tags)
```

## The function

```
from ase.io import read, write
import pyTEMlib.file_tools as ft
import os

def Read_POSCAR(): # open file dialog to select poscar file
    file_name = ft.openfile_dialog('POSCAR (POSCAR*.txt);;All files (*)')
    #use ase package to read file
    
    base=os.path.basename(file_name)
    base_name = os.path.splitext(base)[0]
    crystal = read(file_name,format='vasp', parallel=False)
    

    ## make dictionary and plot structure (not essential for further notebook)
    tags = {}
    tags['unit_cell'] = crystal.cell*1e-1
    tags['elements'] = crystal.get_chemical_symbols()
    tags['base'] = crystal.get_scaled_positions()

    tags['max_bond_length'] = 0.23
    tags['name'] = base_name

    return tags
```

```
tags = ks.Read_POSCAR()
tags['extend'] = [2,2,1]
ks.plot_unitcell(tags)
plt.title(tags['name'])
```

Text(0.5, 0.8464, 'POSCAR-Al2O3')

```
print(file_name)
```

C:/Users/gdusc/OneDrive - University of Tennessee/notebooks/POSCAR-Dy2O3.txt

```

```

File: CH2-Basic_Crystallography.ipynb

<font size = "5"> **Chapter 2: [Diffraction](Ch3-_Diffraction.ipynb)** </font>


<hr style="height:1px;border-top:4px solid #FF8200" />

# Basic Crystallography
<font size = "4" > **Real and Reciprocal Lattice** </font>

part of 

<font size = "5"> **[Analysis of Transmission Electron Microscope Data](_Analysis_of_Transmission_Electron_Microscope_Data.ipynb)**</font>



by Gerd Duscher, 2019

Microscopy Facilities<br>
Joint Institute of Advanced Materials<br>
The University of Tennessee, Knoxville

Model based analysis and quantification of data acquired with transmission electron microscopes

## Load relevant python packages

Import the python packages that we will use:

Beside the basic numerical (numpy) and plotting (pylab of matplotlib) libraries,
* three dimensional plotting
and some libraries from the book
* kinematic scattering library.

```
# import matplotlib and numpy
#                       use "inline" instead of "notebook" for non-interactive plots
%pylab --no-import-all notebook
%gui qt

# 3D plotting package 
from mpl_toolkits.mplot3d import Axes3D # 3D plotting


# Import libraries from the book
import pyTEMlib
import pyTEMlib.KinsCat as ks         # Kinematic sCattering Library
                             # with Atomic form factors from Kirklands book
# it is a good idea to show the version numbers at this point for archiving reasons.
print('pyTEM version: ',pyTEMlib.__version__)
```

Populating the interactive namespace from numpy and matplotlib
pyTEM version:  0.10.2019.1


## Define  Crystal

A crystal is well defined by its unit cell and the atom positions within, the so called base.

The unit cell fills the volume completely when translated in all three directions. Placing the unit cell in a global carthesian coordination system, we need the length of the sides and their angles for a complete description. This is depicted in the graph below.
![unitcell_angles.jpg](attachment:unitcell_angles.jpg)

Figure taken from the wikipedia page on lattice constants.

Mathematically it is more advantageous to describe the unit cell as matrix, the
### Structure Matrix

This matrix consists of rows of vectors that span the unit cell:
$\begin{bmatrix}
  a_1 & a_2 & a_3 \\
  b_1 & b_2 & b_3 \\
  c_1 & c_2 & c_3 \\
\end{bmatrix} =\left[\vec{a},\vec{b},\vec{c}\right]$.

This structure matrix is also used to describe the super cells in materials simulations for example density functional theory.

The representation of unit cells as structure matrices allows also for easy conversions as we will see in the following.

```
#Initialize the dictionary for all the input
tags = {}

# Create graphite unit cell (or structure matrix)
a = b = 0.246 #nm
c = 0.671
gamma = 60
alpha = beta = 90

## Create the structure matrix for a hexagonal system explicitly:
tags['unit_cell'] = np.array([[a,0.,0.],  ## also called the structure matrix
                    [np.cos(np.radians(gamma))*a,np.sin(np.radians(gamma))*a,0. ],
                     [0.,0.,c]
                    ])
print('structure matrix \n',np.round(tags['unit_cell'],3))

tags['elements'] = ['C']*4
tags['base'] = [[0,0,0], [0,0,1/2], [1/3,1/3,0], [2/3,2/3, 1/2]]
print('elements \n',(tags['elements']))
print('base \n',np.round(tags['base'],3))
```

structure matrix 
 [[0.246 0.    0.   ]
 [0.123 0.213 0.   ]
 [0.    0.    0.671]]
elements 
 ['C', 'C', 'C', 'C']
base 
 [[0.    0.    0.   ]
 [0.    0.    0.5  ]
 [0.333 0.333 0.   ]
 [0.667 0.667 0.5  ]]

```
#alternatively with the function "structure_by_name" of the KinsCat library

tags = ks.structure_by_name('Graphite')
print('structure matrix [nm]\n',np.round(tags['unit_cell'],3))
print('elements \n',tags['elements'])
print('base \n',np.round(tags['base'],3))
```

['C', 'C', 'C', 'C']
structure matrix [nm]
 [[0.246 0.    0.   ]
 [0.123 0.213 0.   ]
 [0.    0.    0.671]]
elements 
 ['C', 'C', 'C', 'C']
base 
 [[0.    0.    0.   ]
 [0.    0.    0.5  ]
 [0.333 0.333 0.   ]
 [0.667 0.667 0.5  ]]

### Volume of Unit Cell
We will need the volume of the unit cell  for unit conversions later.

Volume of the parallelepiped (https://en.wikipedia.org/wiki/Triple_product) : 
$\vec{a} \cdot \vec{b} \times \vec{c} =  \det \begin{bmatrix}
  a_1 & a_2 & a_3 \\
  b_1 & b_2 & b_3 \\
  c_1 & c_2 & c_3 \\
\end{bmatrix} ={\rm det}\left(\vec{a},\vec{b},\vec{c}\right)$

We see that the structure matrix comes in handy for that calculation.

```
tags['volume'] = v=np.linalg.det(tags['unit_cell'])
print(f"volume of unit cell: {tags['volume']:.4f} nm\u00b3")
```

volume of unit cell: 0.0353 nm³

### Vector Algebra in Unit Cell 
We will use the linear algebra package of numpy (np.linalg) for our vector calculations.

The length of a vector is called its norm.

And the angle between two vectors is calculated by the dot product: $\vec{a} \cdot \vec{b} = \left\| \vec{a} \right\| \left\| \vec{b} \right\| \cos (\theta) $

```
length_b = np.linalg.norm(tags['unit_cell'][1])
print(f'length of second unit cell vector is {length_b:.3f} nm' ) 

gamma = np.arccos(np.dot(tags['unit_cell'][0]/length_b, tags['unit_cell'][1]/length_b))
print(f'angle between a and b is {np.degrees(gamma):.1f}\u00ba')
```

length of second unit cell vector is 0.246 nm
angle between a and b is 60.0º

### Plot the unit cell

```
fig = plt.figure();ax = fig.add_subplot(111, projection='3d')
# draw unit_cell

a = tags['unit_cell'][0]
b = tags['unit_cell'][1]
c = tags['unit_cell'][2]

corners = [[0,0,0], a, a+b, b, c, c+a, c+a+b, c+b]
trace = [[0,1],[1,2],[2,3],[3,0], [0,4], [4,5], [5,6], [6,7], [7,4], [1,5], [2,6], [3,7]]
for s, e in trace:
    ax.plot3D(*zip(corners[s], corners[e]), color="blue")

    
# draw atoms
baseA = list(np.dot(tags['base'], tags['unit_cell']) )  # convert to a list of carthesian coordinates

#initialize lists and a dictionary
base = []
elements = []
colors = ['red', 'blue', 'green']
coloring = {}

# Add atoms that are 'on the other side' of the unit cell
j = 0
for i, atom in enumerate(baseA):
    base.append(atom)
    
    if tags['elements'][i] not in elements:
        coloring[tags['elements'][i]] = colors[j]
        j += 1
    elements.append(tags['elements'][i])
    for corner in corners:
        if np.dot(atom,corner) < 1e-15:
            base.append(atom+corner)
            elements.append(tags['elements'][i])
    
print(coloring)
base = np.array(base)
for i, atom in enumerate(base):
    ax.scatter(atom[0], atom[1], atom[2], c=coloring[elements[i]], alpha = 0.75, s=2000)

## Matplotlib does not longer support  ax.set_aspect('equal') for 3D !!!
maximum_position = base.max()*1.05
ax.set_zlim( 0,maximum_position)
ax.set_ylim( 0,maximum_position)
ax.set_xlim( 0,maximum_position)
```

{'C': 'red'}

(0, 0.704655)

```
## alternatively we can use a function in KinsCat.
tags['max_bond_length'] = 0.22
ks.plot_unitcell(tags)
```

### May be with a few more atoms

```
corners,balls, Z, bonds = ks.ball_and_stick(tags,extend=[3,3,1], max_bond_length = 0.22)


fig = plt.figure();ax = fig.add_subplot(111, projection='3d')
maximum_position = balls.max()*1.05
maximum_x = balls[:,0].max()
maximum_y = balls[:,1].max()
maximum_z = balls[:,2].max()

balls = balls - [maximum_x/2,maximum_y/2,maximum_z/2]


# draw unit_cell
for x, y, z in corners:
    ax.plot3D( x-maximum_x/2,y-maximum_y/2,z-maximum_z/2, color="blue")

# draw bonds
for x, y, z in bonds:

    ax.plot3D( x-maximum_x/2,y-maximum_y/2,z-maximum_z/2, color="black", linewidth = 4)#, tube_radius=0.02)


# draw atoms
for i,atom in enumerate(balls):
    ax.scatter(atom[0],atom[1],atom[2],
              color=tuple(ks.jmol_colors [Z[i]]),
              alpha = 1.0, s=50)
maximum_position = balls.max()*1.05
ax.set_proj_type('ortho')

ax.set_zlim( -maximum_position/2,maximum_position/2)
ax.set_ylim( -maximum_position/2,maximum_position/2)
ax.set_xlim( -maximum_position/2,maximum_position/2)
```

(-0.2910600000000001, 0.2910600000000001)

Or with the KinsCat library

```
tags['extend'] = [3,3,1]
ks.plot_unitcell(tags)
```

### Okay, the above plot is not very beautiful.

If you use the **ase** or **mayavi** package, you can make nicer plots.

Please see:
[Plot Unit Cell with Other Packages](Plot_UnitCell.ipynb)

## Reciprocal Lattice 
The unit cell in reciprocal space

```
reciprocal_lattice = np.linalg.inv(tags['unit_cell']).T # transposed of inverted unit_cell
tags['reciprocal_lattice'] = reciprocal_lattice

print('reciprocal lattice [1/nm]:')
print(np.round(reciprocal_lattice,4))
```

reciprocal lattice [1/nm]:
[[ 4.0584 -2.3431  0.    ]
 [ 0.      4.6863  0.    ]
 [-0.     -0.      1.4901]]

### Reciprocal Lattice Vectors
From your crystallography book and lecture you are probably used to the following expression for the reciprocal lattice vectors ($\vec{a}^*, \vec{c}^*, \vec{c}^*$)

$ \begin{align}
  \vec{a}^* &=  \frac{\vec{b} \times \vec{c}}{\vec{a} \cdot \left(\vec{b} \times \vec{c}\right)} \\
  \vec{b}^* &=  \frac{\vec{c} \times \vec{a}}{\vec{b} \cdot \left(\vec{c} \times \vec{a}\right)} \\
  \vec{c}^* &=  \frac{\vec{a} \times \vec{b}}{\vec{c} \cdot \left(\vec{a} \times \vec{b}\right)}
\end{align}$\

Where we see that the denominators of the above vector equations are the volume of the unit cell.

In physics book, you will see an additional factor of 2$\pi$, which is generally omitted in materials science and microscopy.

```
## Now let's test whether this is really equivalent to the matrix expression above.

a_recip = np.cross(b,c)/np.dot(a,np.cross(b,c))
print (np.round(a_recip,3))
b_recip = np.cross(c,a)/np.dot(a,np.cross(b,c))
print (np.round(b_recip,3))
c_recip = np.cross(a,b)/np.dot(a,np.cross(b,c))
print (np.round(c_recip,3))
print('Compare to:')
print(np.round(reciprocal_lattice,3))
```

[ 4.058 -2.343  0.   ]
[0.    4.686 0.   ]
[-0.   -0.    1.49]
Compare to:
[[ 4.058 -2.343  0.   ]
 [ 0.     4.686  0.   ]
 [-0.    -0.     1.49 ]]

## Conclusion

With these definitions we have everything to define a crystal and to analyse diffraction and imaging data of crystalline specimens.

Crystallography deals with the application of symmetry and group theory of symmetry to crystal structures.
If you want to play around with symmetry and space groups, you can install the [spglib](http://atztogo.github.io/spglib/python-spglib.html#python-spglib). The spglib is especially helpfull for determination of reduced unit cells (the smallest possible ones, instead of the ones with the full symmetry).

A number of common crystal structures are defined in the KinsCat libary under the function ''structure_by_name''. Try them out in this notebook.

```
# As ususal the help function will show you the usage of a function:
help(ks.structure_by_name)
```

Help on function structure_by_name in module pyTEMlib.KinsCat:

structure_by_name(crystal)
    Provides unit cell as a structure matrix, the list of elements and the atom base
    
    Input:
    ------
        crystal name as string:
        type "print(ks.crystal_data_base.keys())" for a list of pre-defined crystal structures
    
        Please note that the chemical expressions are case sensitive.
    
    Ouput:
    ------
        new dictionary with the following keys:
        
        ['unit_cell']: the structure matrix
        ['base']:      relative coordinates of atoms
        ['elements']:     name of elements in same order as base
    
        an empty dictionary will be returned if the name is not recognized.

```
print(ks.crystal_data_base.keys())
```

dict_keys(['aluminum', 'Al', 'Aluminum', 'gold', 'Au', 'Gold', 'silver', 'Ag', 'Silver', 'diamond', 'Diamond', 'germanium', 'Ge', 'Germanium', 'silicon', 'Si', 'Silicon', 'GaAs', 'FCC Fe', 'fcc fe', 'BCC Fe', 'bcc fe', 'SrTiO3', 'ZnO Wurzite', 'ZnO', 'ZnO wurzite', 'wZnO', 'GaN', 'GaN wurzite', 'wGaN', 'GaN Wurzite', 'MgO', 'MoS2', 'WS2', 'WSe2', 'MoSe2', 'ZnO hexagonal', 'Graphite', 'graphite', 'CsCl', 'PdSe2'])

Now use one name of above structures and redo this notebook

## Navigation

<font size = "4"> 
    
**Back: [Atomic Form Factor](CH2-Atomic_Form_Factor.ipynb)**<br>
**Next: [Structure Factors](CH2-Structure_Factors.ipynb)**<br>
**Up Chapter 2: [Diffraction](CH2-_Diffraction.ipynb)**<br>
**List of Content: [Front](_Analysis_of_Transmission_Electron_Microscope_Data.ipynb)**
</font>

## Appendix: Read POSCAR

Load and draw a  crystal structure  from a POSCAR file

```

import read_POSCAR
tags = read_POSCAR.Read_POSCAR()

## starting with pyTEMlib version  0.6.2019.7 use:
#tags = ks.Read_POSCAR()

tags['max_bond_length'] = 0.27

tags['extend'] = [1,1,1]
tags[name ]
ks.plot_unitcell(tags)
```

### The function

```
from ase.io import read, write
import pyTEMlib.file_tools as ft
import os

def Read_POSCAR(): # open file dialog to select poscar file
    file_name = ft.openfile_dialog('POSCAR (POSCAR*.txt);;All files (*)')
    #use ase package to read file
    
    base=os.path.basename(file_name)
    base_name = os.path.splitext(base)[0]
    crystal = read(file_name,format='vasp', parallel=False)
    

    ## make dictionary and plot structure (not essential for further notebook)
    tags = {}
    tags['unit_cell'] = crystal.cell*1e-1
    tags['elements'] = crystal.get_chemical_symbols()
    tags['base'] = crystal.get_scaled_positions()

    tags['max_bond_length'] = 0.23
    tags['name'] = base_name

    return tags
```

```
tags = ks.Read_POSCAR()
tags['extend'] = [2,2,1]
ks.plot_unitcell(tags)
plt.title(tags['name'])
```

Text(0.5, 0.8464, 'POSCAR-Al2O3')

```
print(file_name)
```

C:/Users/gdusc/OneDrive - University of Tennessee/notebooks/POSCAR-Dy2O3.txt

```

```

File: CH2-Plotting of Diffraction Pattern.ipynb
## Chapter 2 [Diffraction](Ch3-_Diffraction.ipynb)


<hr style="height:1px;border-top:4px solid #FF8200" />
# Plotting of Diffraction Pattern
part of 

## [Analysis of Transmission Electron Microscope Data](_Analysis_of_Transmission_Electron_Microscope_Data.ipynb)



by Gerd Duscher, 2019

Microscopy Facilities<br>
Joint Institute of Advanced Materials<br>
The University of Tennessee, Knoxville

Model based analysis and quantification of data acquired with transmission electron microscopes

## Import numerical and plotting python packages

```
# import matplotlib and numpy
#                       use "inline" instead of "notebook" for non-interactive plots
%pylab --no-import-all notebook

# 3D plotting package used
from mpl_toolkits.mplot3d import Axes3D # 3D plotting 

# additional package 
import  itertools 
import scipy.constants as const

# Import libraries from the book
# Import libraries from the book
import pyTEMlib.KinsCat as ks         # Kinematic sCattering Library
```

Populating the interactive namespace from numpy and matplotlib
Using KinsCat library version  0.5  by G.Duscher
spglib not installed; Symmetry functions of spglib disabled
windows


## Define Silicon crystal

```
#Initialize the dictionary with all the input
tags = ks.structure_by_name('Silicon')
print(tags['elements'])
print(tags['base'])

#Reciprocal Lattice 
# We use the linear algebra package of numpy to invert the unit_cell "matrix"
reciprocal_unit_cell = np.linalg.inv(tags['unit_cell']).T # transposed of inverted unit_cell
```

['Si']
['Si', 'Si', 'Si', 'Si', 'Si', 'Si', 'Si', 'Si']
[(0.0, 0.0, 0.0), (0.5, 0.0, 0.5), (0.5, 0.5, 0.0), (0.0, 0.5, 0.5), [0.25, 0.25, 0.25], [0.75, 0.25, 0.75], [0.75, 0.75, 0.25], [0.25, 0.75, 0.75]]

## All Possible and Allowed Reflections

see [Kinematic Scattering Geometry](Kinematic Scattering Geometry.ipynb)  

and [Kinematic Scattering Calculation](Kinematic Scattering Calculation.ipynb)  

for details

```
#INPUT
zone_hkl = np.array([1,1,0])
hkl_max = 35#  maximum allowed Miller index
Sg_max = .3 # 1/nm  maximum allowed excitation error

acceleration_voltage_V = 200.0 *1000.0 #V
wave_length_nm  = ks.get_waveLength(acceleration_voltage_V)

#Incident wave vector K0 in vacuum and material 
U0 = 0
for i in range(len(tags['elements'])):
    a = tags['elements'][i]
    U0 += ks.feq(a,0)*0.023933754

volume =  np.linalg.det(tags['unit_cell'])*1000. # Needs to be in Angstrom for form factors
AngstromConversion = 1.0e10 # So [1A (in m)] * AngstromConversion = 1
NanometerConversion = 1.0e9 

ScattFacToVolts=(const.h**2)*(AngstromConversion**2)/(2*np.pi*const.m_e*const.e)*volume
U0=U0*ScattFacToVolts
print('The inner potential is {0:.1f}kV'.format(U0/1000))

incident_wave_vector_vacuum = 1/wave_length_nm
K0 = incident_wave_vector = np.sqrt(1/wave_length_nm**2 + U0 )#1/nm

cent = np.dot(zone_hkl,reciprocal_unit_cell)
cent = cent /np.linalg.norm(cent)* incident_wave_vector

# zone axis in global coordinate system
zone_vector = np.dot(zone_hkl,reciprocal_unit_cell)

h  = np.linspace(-hkl_max,hkl_max,2*hkl_max+1)   # all evaluated single Miller Indices
hkl  = np.array(list(itertools.product(h,h,h) )) # all evaluated Miller indices
g = np.dot(hkl,reciprocal_unit_cell)               # all evaluated reciprocal lattice points

# Calculate exitation errors for all reciprocal lattice points
## Zuo and Spence, 'Adv TEM', 2017 -- Eq 3:14
S = (K0**2-np.linalg.norm(g - cent, axis =1)**2)/(2*K0)

# Determine reciprocal lattice points with excitation error less than the maximum allowed one: Sg_max
reflections = abs(S)< Sg_max

Sg = S[reflections]
g_hkl = g[reflections]
hkl = hkl[reflections] 
print ('Of the {0} tested reciprocal lattice points, {1} have an excitation error less than {2:.2f} 1/nm'.format( len(g) , len(g_hkl), Sg_max))

# Calculate Structure Factors

structure_factors = []

base = np.dot(tags['base'],tags['unit_cell'])
for j  in range(len(g_hkl)):
    F = 0
    for b in range(len(base)):
        f = ks.feq(tags['elements'][b],np.linalg.norm(g_hkl[j]))
        F += f * np.exp(-2*np.pi*1j*(g_hkl[j]*base[b]).sum())        
    structure_factors.append(F)
F = structure_factors = np.array(structure_factors)

allowed = np.absolute(structure_factors) > 0.000001

print('Of the {0} possible reflection {1} are allowed.'.format(hkl.shape[0], allowed.sum() ) )

# information of allowed reflections
Sg_allowed = Sg[allowed]
hkl_allowed = hkl[allowed][:]
g_allowed = g_hkl[allowed,:]
F_allowed = F[allowed]
intensities = np.absolute(F_allowed)**2 

# forbidden reflections:
forbidden = np.logical_not(allowed)
g_forbidden = g_hkl[forbidden,:]

# Determine Laue Zone for reflections
zone_axis = np.dot(zone_hkl,tags['unit_cell'])
Laue_Zone = np.floor(abs(np.dot(hkl_allowed,zone_hkl)))# works only for cubic crystal systems
#Laue_Zone = np.floor(abs(np.dot(g_allowed,zone_axis)) ) # works for all crystal systems
ZOLZ = Laue_Zone ==0
HOLZ = Laue_Zone > 1

print ('Of those, there are {0} in ZOLZ and {1} in HOLZ'.format(ZOLZ.sum(),HOLZ.sum()))

intensities = np.absolute(F_allowed)**2
```

The inner potential is 9.7kV
Of the 357911 tested reciprocal lattice points, 2207 have an excitation error less than 0.30 1/nm
Of the 2207 possible reflection 413 are allowed.
Of those, there are 67 in ZOLZ and 346 in HOLZ

## Plotting of Ewald Sphere

```
fig = plt.figure()
ax = fig.add_subplot(111, projection='3d')


ax.scatter(cent[0], cent[1], cent[2], c='green')
ax.plot((cent[0], 0), (cent[1], 0), (cent[2],0)) 

# draw sphere
u, v = np.mgrid[0:2*np.pi:80j, 0:np.pi:40j]
x = np.cos(u)*np.sin(v)*K0+cent[0]
y = np.sin(u)*np.sin(v)*K0+cent[1]
z = np.cos(v)*K0+cent[2]

ax.scatter(g_allowed[ZOLZ,0], g_allowed[ZOLZ,1], g_allowed[ZOLZ,2], c='red')
ax.scatter(g_allowed[HOLZ,0], g_allowed[HOLZ,1], g_allowed[HOLZ,2], c='blue')
ax.plot_surface(
    x, y, z,  rstride=1, cstride=1, color='c', alpha=0.3, linewidth=0)

ax.set_xlim([-100,100])
ax.set_ylim([-100,100])
ax.set_zlim([-100,100])
#ax.set_aspect("equal"); 
plt.tight_layout(); plt.show()
```

```
fig = plt.figure()
ax = fig.add_subplot(111, projection='3d')

ax.scatter(g_allowed[ZOLZ,0], g_allowed[ZOLZ,1], g_allowed[ZOLZ,2], c='red')
ax.scatter(g_allowed[HOLZ,0], g_allowed[HOLZ,1], g_allowed[HOLZ,2], c='blue')

ax.scatter(cent[0], cent[1], cent[2], c='green')
ax.plot((cent[0], 0), (cent[1], 0), (cent[2],0)) 
33
ax.set_xlim([-50,50])
ax.set_ylim([-50,50])
ax.set_zlim([-50,50])
#ax.set_aspect("equal"); 
plt.tight_layout(); plt.show()
```

## Projection
We need to project the active reciprocal points onto the plane perpendicular to the zone axis.

For that we tilt the zone axis onto the z-axis

We use the spherical coordiantes to determine the rotation matrix

```
def get_rotation_matrix(zone):
    
    #spherical coordinates of zone
    r = np.linalg.norm(zone)
    theta = np.arccos(zone[2]/r)
    if zone[0] < 0:
        theta = -theta
    if zone[0] == 0:
        phi= np.pi/2
    else: 
        phi = (np.arctan(zone[1]/zone[0]))

    print('Rotation theta ',np.degrees(theta),' phi ',np.degrees(phi))

    #first we rotate phi about z-axis
    c, s = np.cos(phi), np.sin(phi)
    rotz = np.array([[c, -s , 0],[s,c,0],[0,0,1]])

    # second we rotate theta about y axis
    c, s = np.cos(theta), np.sin(theta)
    roty = np.array([[c, 0 ,s],[0,1,0],[-s,0,c]])
    
    # the rotation now makes z-axis coincide with plane normal
    return np.dot(rotz,roty), np.degrees(theta), np.degrees(phi)
# zone axis in global coordinate system

zone_vector = np.dot(zone_hkl,reciprocal_unit_cell)
rotation_matrix, theta, phi = get_rotation_matrix(zone_vector)

print(rotation_matrix)

print('\n Zone axis can now be rotated parallel to z axis')
print(np.dot(zone_vector,rotation_matrix))
```

Rotation theta  90.0  phi  45.0
[[ 4.32978028e-17 -7.07106781e-01  7.07106781e-01]
 [ 4.32978028e-17  7.07106781e-01  7.07106781e-01]
 [-1.00000000e+00  0.00000000e+00  6.12323400e-17]]

 Zone axis can now be rotated parallel to z axis
[1.52778115e-16 6.84752235e-17 2.49505597e+00]

## Rotation
We use the rotation matrix to rotate all lattice vectors

```
K0_vector_rotated = np.dot(cent, rotation_matrix)
cent_rotated = K0_vector_rotated
print(cent_rotated)

g_hkl_rotated = np.dot(g_allowed, rotation_matrix)
```

[2.51496596e-14 5.38663586e-15 4.10725111e+02]

Now we can plot these diffraction spots in 2D by just setting the z-coordinate to zero. That is our projection procedure.

```
fig = plt.figure()
ax = fig.add_subplot(111, projection='3d')

ax.scatter(g_hkl_rotated[ZOLZ,0], g_hkl_rotated[ZOLZ,1], g_hkl_rotated[ZOLZ,2]+10, c='red')
ax.scatter(g_hkl_rotated[HOLZ,0], g_hkl_rotated[HOLZ,1], g_hkl_rotated[HOLZ,2]+10, c='blue')

ax.scatter(g_hkl_rotated[ZOLZ,0], g_hkl_rotated[ZOLZ,1], 0, c='red')
ax.scatter(g_hkl_rotated[HOLZ,0], g_hkl_rotated[HOLZ,1], 0, c='blue')

ax.set_xlim([-50,50])
ax.set_ylim([-50,50])
ax.set_zlim([0,20])
#ax.set_aspect("equal"); 
plt.tight_layout(); plt.show()
```

In the above graph the z-axis is much smaller than the x,y axis.

In perspecttive to the incident beam wave vector the ewald sphere appears flat already.

```
fig = plt.figure()
ax = fig.add_subplot(111, projection='3d')

ax.scatter(g_hkl_rotated[ZOLZ,0], g_hkl_rotated[ZOLZ,1], g_hkl_rotated[ZOLZ,2]+10, c='red')
ax.scatter(g_hkl_rotated[HOLZ,0], g_hkl_rotated[HOLZ,1], g_hkl_rotated[HOLZ,2]+10, c='blue')

ax.scatter(cent_rotated[0], cent_rotated[1], cent_rotated[2], c='green')
ax.plot((cent_rotated[0], 0), (cent_rotated[1], 0), (cent_rotated[2],0)) 
#ax.set_aspect("equal"); 
plt.tight_layout(); plt.show()
```

## 2D projection
To compare this simulation with an experimental diffraction pattern, we only need the 2D projection.

Please note that all calculations were done without rotation. Only the plotting requires that. So rotation and setting the z-coordinate to zero is our prjection procedure.

```
fig = plt.figure()
ax = fig.add_subplot(111)

ax.scatter(g_hkl_rotated[ZOLZ,0], g_hkl_rotated[ZOLZ,1], c='red')
ax.scatter(g_hkl_rotated[HOLZ,0], g_hkl_rotated[HOLZ,1], c='blue')
## Add indices
#for i in range (ZOLZ_plot.sum()):
#    ax.text(g_hk_rotatted[ZOLZ_plot][i,0]-2.5, g_hk_rotatted[ZOLZ_plot][i,1]+1.2,hkl[ZOLZ_plot][i],fontsize=10)
#for i in range (HOLZ_plot.sum()):
#    ax.text(g_hk_rotatted[HOLZ_plot][i,0]-2.5, g_hk_rotatted[HOLZ_plot][i,1]+1.2,hkl[HOLZ_plot][i],fontsize=10)
ax.axis("equal")
ax.set_xlim([-60,60])
ax.set_ylim([-60,60])
plt.tight_layout(); plt.show()
```

## Forbidden Reflections
We can now pot the forbidden reflections into this diffraction pattern.

As can be seen the first order Laue Zone (SOLZ) is completely forbidden as are all the other odd Laue Zones.

```

fig = plt.figure()
ax = fig.add_subplot(111)
forbidden = np.dot(g_forbidden, rotation_matrix)
ax.scatter(forbidden[:,0], forbidden[:,1], c='green', alpha = 0.5, label='forbidden')

ax.scatter(g_hkl_rotated[ZOLZ,0], g_hkl_rotated[ZOLZ,1], c='red', label='ZOLZ')
ax.scatter(g_hkl_rotated[HOLZ,0], g_hkl_rotated[HOLZ,1], c='blue', label='HOLZ')
ax.axis('equal')
ax.set_xlim([-60,60])
ax.set_ylim([-60,60])
plt.legend()
plt.tight_layout(); plt.show()
```

## Kinematic Scattering with KinsCat
the kineamtic scattering plots can be calculated with the provided KinsCat module. All data are gathered in a python dictionary named <b> tags<b>.

```
# copy experimental conditions into the tags directory

tags['acceleration_voltage_V'] =acceleration_voltage_V

tags['convergence_angle_mrad'] = 0

tags['zone_hkl'] = zone_hkl # incident neares zone axis: defines Laue Zones!!!!
tags['mistilt']  = np.array([0,0,0])  # mistilt in degrees

tags['Sg_max'] = Sg_max # 1/nm  maximum allowed excitation error ; This parameter is related to the thickness
tags['hkl_max'] = hkl_max   # Highest evaluated Miller indices
# calulcuate kinematic scattering data
ks.Kinematic_Scattering(tags, False)
tags['plot FOV'] = 40
# plot diffraction pattern
ks.plotSAED(tags)
```

## Conclusion
The scattering geometry provides all the tools to determine which reciprocal lattice points are possible and which of them are allowed.

The diffraction pattern is a projection onto the plane perpendicular to the zone axis. For an easy projection we tilt everythng so that the x,y plane  is our projection plane.

## Back: [Kinematic Scattering Geometry](CH2-Kinematic_Scattering_Geometry.ipynb)
## Next: [Analyzing Spot Diffraction Pattern](CH2-Spot_Diffraction_Pattern.ipynb)
## Chapter 2: [Diffraction](Diffraction.ipynb)
## List of Content: [Front](_Analysis_of_Transmission_Electron_Microscope_Data.ipynb)

```

```
