Repository: gduscher/Analysis-of-Transmission-Electron-Microscope-Data

# Analysis-of-Transmission-Electron-Microscope-Data

This is a book which consists of a collection of notebooks.

The content is based on th notebooks I used for my Lecture MSE672 Introduction to Transmission Electron Microscopy.

The topic of the book is how to analyze electron microscopy data.

Please start with the notebook **_Analysis_of_Transmission_Electron_Microscope_Data.ipynb** which contains the **Outline** and the basic usage of this
 book. The notebooks are however rather self-contained and can be accessed in any order.

File: CH2-Plotting_Diffraction_Pattern.ipynb
<font size = "5"> **Chapter 2: [Diffraction](Ch2-Diffraction.ipynb)** </font>


<hr style="height:1px;border-top:4px solid #FF8200" />



# Plotting Diffraction Pattern 

part of 


<font size = "5"> **[Analysis of Transmission Electron Microscope Data](_Analysis_of_Transmission_Electron_Microscope_Data.ipynb)**</font>


by Gerd Duscher, 2019

Microscopy Facilities<br>
Joint Institute of Advanced Materials<br>
The University of Tennessee, Knoxville

Model based analysis and quantification of data acquired with transmission electron microscopes

## Import numerical and plotting python packages

```
# import matplotlib and numpy
#                       use "inline" instead of "notebook" for non-interactive plots
%pylab --no-import-all notebook

# 3D plotting package used
from mpl_toolkits.mplot3d import Axes3D # 3D plotting 

# additional package 
import  itertools 
import scipy.constants as const

# Import libraries from the book
# Import libraries from the book
import pyTEMlib.KinsCat as ks         # Kinematic sCattering Library
```

Populating the interactive namespace from numpy and matplotlib
Using KinsCat library version  0.5  by G.Duscher
spglib not installed; Symmetry functions of spglib disabled
windows


## Define Silicon crystal

```
#Initialize the dictionary with all the input
tags = ks.structure_by_name('Silicon')
print(tags['elements'])
print(tags['base'])

#Reciprocal Lattice 
# We use the linear algebra package of numpy to invert the unit_cell "matrix"
reciprocal_unit_cell = np.linalg.inv(tags['unit_cell']).T # transposed of inverted unit_cell
```

['Si']
['Si', 'Si', 'Si', 'Si', 'Si', 'Si', 'Si', 'Si']
[(0.0, 0.0, 0.0), (0.5, 0.0, 0.5), (0.5, 0.5, 0.0), (0.0, 0.5, 0.5), [0.25, 0.25, 0.25], [0.75, 0.25, 0.75], [0.75, 0.75, 0.25], [0.25, 0.75, 0.75]]

## All Possible and Allowed Reflections

see [Kinematic Scattering Geometry](Kinematic Scattering Geometry.ipynb)  

and [Kinematic Scattering Calculation](Kinematic Scattering Calculation.ipynb)  

for details

```
#INPUT
zone_hkl = np.array([1,1,0])
hkl_max = 35#  maximum allowed Miller index
Sg_max = .3 # 1/nm  maximum allowed excitation error

acceleration_voltage_V = 200.0 *1000.0 #V
wave_length_nm  = ks.get_waveLength(acceleration_voltage_V)

#Incident wave vector K0 in vacuum and material 
U0 = 0
for i in range(len(tags['elements'])):
    a = tags['elements'][i]
    U0 += ks.feq(a,0)*0.023933754

volume =  np.linalg.det(tags['unit_cell'])*1000. # Needs to be in Angstrom for form factors
AngstromConversion = 1.0e10 # So [1A (in m)] * AngstromConversion = 1
NanometerConversion = 1.0e9 

ScattFacToVolts=(const.h**2)*(AngstromConversion**2)/(2*np.pi*const.m_e*const.e)*volume
U0=U0*ScattFacToVolts
print('The inner potential is {0:.1f}kV'.format(U0/1000))

incident_wave_vector_vacuum = 1/wave_length_nm
K0 = incident_wave_vector = np.sqrt(1/wave_length_nm**2 + U0 )#1/nm

cent = np.dot(zone_hkl,reciprocal_unit_cell)
cent = cent /np.linalg.norm(cent)* incident_wave_vector

# zone axis in global coordinate system
zone_vector = np.dot(zone_hkl,reciprocal_unit_cell)

h  = np.linspace(-hkl_max,hkl_max,2*hkl_max+1)   # all evaluated single Miller Indices
hkl  = np.array(list(itertools.product(h,h,h) )) # all evaluated Miller indices
g = np.dot(hkl,reciprocal_unit_cell)               # all evaluated reciprocal lattice points

# Calculate exitation errors for all reciprocal lattice points
## Zuo and Spence, 'Adv TEM', 2017 -- Eq 3:14
S = (K0**2-np.linalg.norm(g - cent, axis =1)**2)/(2*K0)

# Determine reciprocal lattice points with excitation error less than the maximum allowed one: Sg_max
reflections = abs(S)< Sg_max

Sg = S[reflections]
g_hkl = g[reflections]
hkl = hkl[reflections] 
print ('Of the {0} tested reciprocal lattice points, {1} have an excitation error less than {2:.2f} 1/nm'.format( len(g) , len(g_hkl), Sg_max))

# Calculate Structure Factors

structure_factors = []

base = np.dot(tags['base'],tags['unit_cell'])
for j  in range(len(g_hkl)):
    F = 0
    for b in range(len(base)):
        f = ks.feq(tags['elements'][b],np.linalg.norm(g_hkl[j]))
        F += f * np.exp(-2*np.pi*1j*(g_hkl[j]*base[b]).sum())        
    structure_factors.append(F)
F = structure_factors = np.array(structure_factors)

allowed = np.absolute(structure_factors) > 0.000001

print('Of the {0} possible reflection {1} are allowed.'.format(hkl.shape[0], allowed.sum() ) )

# information of allowed reflections
Sg_allowed = Sg[allowed]
hkl_allowed = hkl[allowed][:]
g_allowed = g_hkl[allowed,:]
F_allowed = F[allowed]
intensities = np.absolute(F_allowed)**2 

# forbidden reflections:
forbidden = np.logical_not(allowed)
g_forbidden = g_hkl[forbidden,:]

# Determine Laue Zone for reflections
zone_axis = np.dot(zone_hkl,tags['unit_cell'])
Laue_Zone = np.floor(abs(np.dot(hkl_allowed,zone_hkl)))# works only for cubic crystal systems
#Laue_Zone = np.floor(abs(np.dot(g_allowed,zone_axis)) ) # works for all crystal systems
ZOLZ = Laue_Zone ==0
HOLZ = Laue_Zone > 1

print ('Of those, there are {0} in ZOLZ and {1} in HOLZ'.format(ZOLZ.sum(),HOLZ.sum()))

intensities = np.absolute(F_allowed)**2
```

The inner potential is 9.7kV
Of the 357911 tested reciprocal lattice points, 2207 have an excitation error less than 0.30 1/nm
Of the 2207 possible reflection 413 are allowed.
Of those, there are 67 in ZOLZ and 346 in HOLZ

## Plotting of Ewald Sphere

```
fig = plt.figure()
ax = fig.add_subplot(111, projection='3d')


ax.scatter(cent[0], cent[1], cent[2], c='green')
ax.plot((cent[0], 0), (cent[1], 0), (cent[2],0)) 

# draw sphere
u, v = np.mgrid[0:2*np.pi:80j, 0:np.pi:40j]
x = np.cos(u)*np.sin(v)*K0+cent[0]
y = np.sin(u)*np.sin(v)*K0+cent[1]
z = np.cos(v)*K0+cent[2]

ax.scatter(g_allowed[ZOLZ,0], g_allowed[ZOLZ,1], g_allowed[ZOLZ,2], c='red')
ax.scatter(g_allowed[HOLZ,0], g_allowed[HOLZ,1], g_allowed[HOLZ,2], c='blue')
ax.plot_surface(
    x, y, z,  rstride=1, cstride=1, color='c', alpha=0.3, linewidth=0)

ax.set_xlim([-100,100])
ax.set_ylim([-100,100])
ax.set_zlim([-100,100])
#ax.set_aspect("equal"); 
plt.tight_layout(); plt.show()
```

```
fig = plt.figure()
ax = fig.add_subplot(111, projection='3d')

ax.scatter(g_allowed[ZOLZ,0], g_allowed[ZOLZ,1], g_allowed[ZOLZ,2], c='red')
ax.scatter(g_allowed[HOLZ,0], g_allowed[HOLZ,1], g_allowed[HOLZ,2], c='blue')

ax.scatter(cent[0], cent[1], cent[2], c='green')
ax.plot((cent[0], 0), (cent[1], 0), (cent[2],0)) 
33
ax.set_xlim([-50,50])
ax.set_ylim([-50,50])
ax.set_zlim([-50,50])
#ax.set_aspect("equal"); 
plt.tight_layout(); plt.show()
```

## Projection
We need to project the active reciprocal points onto the plane perpendicular to the zone axis.

For that we tilt the zone axis onto the z-axis

We use the spherical coordiantes to determine the rotation matrix

```
def get_rotation_matrix(zone):
    
    #spherical coordinates of zone
    r = np.linalg.norm(zone)
    theta = np.arccos(zone[2]/r)
    if zone[0] < 0:
        theta = -theta
    if zone[0] == 0:
        phi= np.pi/2
    else: 
        phi = (np.arctan(zone[1]/zone[0]))

    print('Rotation theta ',np.degrees(theta),' phi ',np.degrees(phi))

    #first we rotate phi about z-axis
    c, s = np.cos(phi), np.sin(phi)
    rotz = np.array([[c, -s , 0],[s,c,0],[0,0,1]])

    # second we rotate theta about y axis
    c, s = np.cos(theta), np.sin(theta)
    roty = np.array([[c, 0 ,s],[0,1,0],[-s,0,c]])
    
    # the rotation now makes z-axis coincide with plane normal
    return np.dot(rotz,roty), np.degrees(theta), np.degrees(phi)
# zone axis in global coordinate system

zone_vector = np.dot(zone_hkl,reciprocal_unit_cell)
rotation_matrix, theta, phi = get_rotation_matrix(zone_vector)

print(rotation_matrix)

print('\n Zone axis can now be rotated parallel to z axis')
print(np.dot(zone_vector,rotation_matrix))
```

Rotation theta  90.0  phi  45.0
[[ 4.32978028e-17 -7.07106781e-01  7.07106781e-01]
 [ 4.32978028e-17  7.07106781e-01  7.07106781e-01]
 [-1.00000000e+00  0.00000000e+00  6.12323400e-17]]

 Zone axis can now be rotated parallel to z axis
[1.52778115e-16 0.00000000e+00 2.49505597e+00]

## Rotation
We use the rotation matrix to rotate all lattice vectors

```
K0_vector_rotated = np.dot(cent, rotation_matrix)
cent_rotated = K0_vector_rotated
print(cent_rotated)

g_hkl_rotated = np.dot(g_allowed, rotation_matrix)
```

[2.51496596e-14 0.00000000e+00 4.10725111e+02]

Now we can plot these diffraction spots in 2D by just setting the z-coordinate to zero. That is our projection procedure.

```
fig = plt.figure()
ax = fig.add_subplot(111, projection='3d')

ax.scatter(g_hkl_rotated[ZOLZ,0], g_hkl_rotated[ZOLZ,1], g_hkl_rotated[ZOLZ,2]+10, c='red')
ax.scatter(g_hkl_rotated[HOLZ,0], g_hkl_rotated[HOLZ,1], g_hkl_rotated[HOLZ,2]+10, c='blue')

ax.scatter(g_hkl_rotated[ZOLZ,0], g_hkl_rotated[ZOLZ,1], 0, c='red')
ax.scatter(g_hkl_rotated[HOLZ,0], g_hkl_rotated[HOLZ,1], 0, c='blue')

ax.set_xlim([-50,50])
ax.set_ylim([-50,50])
ax.set_zlim([0,20])
#ax.set_aspect("equal"); 
plt.tight_layout(); plt.show()
```

In the above graph the z-axis is much smaller than the x,y axis.

In perspecttive to the incident beam wave vector the ewald sphere appears flat already.

```
fig = plt.figure()
ax = fig.add_subplot(111, projection='3d')

ax.scatter(g_hkl_rotated[ZOLZ,0], g_hkl_rotated[ZOLZ,1], g_hkl_rotated[ZOLZ,2]+10, c='red')
ax.scatter(g_hkl_rotated[HOLZ,0], g_hkl_rotated[HOLZ,1], g_hkl_rotated[HOLZ,2]+10, c='blue')

ax.scatter(cent_rotated[0], cent_rotated[1], cent_rotated[2], c='green')
ax.plot((cent_rotated[0], 0), (cent_rotated[1], 0), (cent_rotated[2],0)) 
#ax.set_aspect("equal"); 
plt.tight_layout(); plt.show()
```

## 2D projection
To compare this simulation with an experimental diffraction pattern, we only need the 2D projection.

Please note that all calculations were done without rotation. Only the plotting requires that. So rotation and setting the z-coordinate to zero is our prjection procedure.

```
fig = plt.figure()
ax = fig.add_subplot(111)

ax.scatter(g_hkl_rotated[ZOLZ,0], g_hkl_rotated[ZOLZ,1], c='red')
ax.scatter(g_hkl_rotated[HOLZ,0], g_hkl_rotated[HOLZ,1], c='blue')
## Add indices
#for i in range (ZOLZ_plot.sum()):
#    ax.text(g_hk_rotatted[ZOLZ_plot][i,0]-2.5, g_hk_rotatted[ZOLZ_plot][i,1]+1.2,hkl[ZOLZ_plot][i],fontsize=10)
#for i in range (HOLZ_plot.sum()):
#    ax.text(g_hk_rotatted[HOLZ_plot][i,0]-2.5, g_hk_rotatted[HOLZ_plot][i,1]+1.2,hkl[HOLZ_plot][i],fontsize=10)
ax.axis("equal")
ax.set_xlim([-60,60])
ax.set_ylim([-60,60])
plt.tight_layout(); plt.show()
```

## Forbidden Reflections
We can now pot the forbidden reflections into this diffraction pattern.

As can be seen the first order Laue Zone (SOLZ) is completely forbidden as are all the other odd Laue Zones.

```

fig = plt.figure()
ax = fig.add_subplot(111)
forbidden = np.dot(g_forbidden, rotation_matrix)
ax.scatter(forbidden[:,0], forbidden[:,1], c='green', alpha = 0.5, label='forbidden')

ax.scatter(g_hkl_rotated[ZOLZ,0], g_hkl_rotated[ZOLZ,1], c='red', label='ZOLZ')
ax.scatter(g_hkl_rotated[HOLZ,0], g_hkl_rotated[HOLZ,1], c='blue', label='HOLZ')
ax.axis('equal')
ax.set_xlim([-60,60])
ax.set_ylim([-60,60])
plt.legend()
plt.tight_layout(); plt.show()
```

## Kinematic Scattering with KinsCat
the kineamtic scattering plots can be calculated with the provided KinsCat module. All data are gathered in a python dictionary named <b> tags<b>.

```
# copy experimental conditions into the tags directory

tags['acceleration_voltage_V'] =acceleration_voltage_V

tags['convergence_angle_mrad'] = 0

tags['zone_hkl'] = zone_hkl # incident neares zone axis: defines Laue Zones!!!!
tags['mistilt']  = np.array([0,0,0])  # mistilt in degrees

tags['Sg_max'] = Sg_max # 1/nm  maximum allowed excitation error ; This parameter is related to the thickness
tags['hkl_max'] = hkl_max   # Highest evaluated Miller indices
# calulcuate kinematic scattering data
ks.Kinematic_Scattering(tags, False)
tags['plot FOV'] = 40
# plot diffraction pattern
ks.plotSAED(tags)
```

## Conclusion
The scattering geometry provides all the tools to determine which reciprocal lattice points are possible and which of them are allowed.

The diffraction pattern is a projection onto the plane perpendicular to the zone axis. For an easy projection we tilt everythng so that the x,y plane  is our projection plane.

## Back: [Kinematic Scattering Geometry](CH2-Kinematic_Scattering_Geometry.ipynb)
## Next: [Analyzing Spot Diffraction Pattern](CH2-Spot_Diffraction_Pattern.ipynb)
## Chapter 2: [Diffraction](Diffraction.ipynb)
## List of Content: [Front](_Analysis_of_Transmission_Electron_Microscope_Data.ipynb)

```

```

File: CH2-Spot_Diffraction_Pattern.ipynb
# Analyzing Spot Diffraction Pattern


part of 
## [MSE672- Introduction to Transmission Electron Microsocpy](_MSE672-IntroToTEM.ipynb)


## Chapter 2 [Diffraction](Diffraction.ipynb)

by Gerd Duscher, Fall 2018

## Import numerial and plotting python packages

```
# import matplotlib and numpy
#                       use "inline" instead of "notebook" for non-interactive plots
%pylab --no-import-all notebook


# additional package 
import  itertools 
import scipy.constants as const

import ipywidgets as ipyw

# Import libraries from the book
import os, sys
sys.path.append('./TEMlib')

import KinsCat as ks         # Kinematic sCattering Library
                             # Atomic form factors from Kirklands book

### And we use the image tool library of Quantifit
import file_tools as ft
```

Populating the interactive namespace from numpy and matplotlib

# Load Spot-Diffraction Pattern
## First we select the diffraction pattern

```
file_name= ''

dp1 = ipyw.Dropdown()
dp2 = ipyw.Dropdown()

def on_select(change):
    global file_name
    if change['type'] == 'change' and change['name'] == 'value':
        file_name=change['new']
dp2.observe(on_select)
current_directory_output = ipyw.Text('', disabled=True)
box1 = ipyw.HBox([ipyw.Label(value="Directory:"), current_directory_output, dp1 ])
box2 = ipyw.HBox([ipyw.Label(value=" File  :"), dp2])
display(box1)
display(box2)

ft.file_select(dp1,dp2,current_directory_output,'.')
```

HBox(children=(Label(value='Directory:'), Text(value='', disabled=True), Dropdown(options=(), value=None)))

HBox(children=(Label(value=' File  :'), Dropdown(options=(), value=None)))

## Now we load the diffraction pattern
Please note that we *transpose* the *image matrix* to make it look like on the screen on the TEM computer.

Also, the dynamic range of diffraction patterns is too high for computer screens and so we take the logarithm of the intensity.

```
current_directory = os.getcwd()
pattern_tags = ft.open_file(os.path.join(current_directory,file_name))
print(pattern_tags.keys())
print (pattern_tags['axis'])

diff_pattern = pattern_tags['data'].T
below_zero = diff_pattern<0.
diff_pattern[below_zero] = 0.
fig = plt.figure() 
plt.imshow(np.log2(1+diff_pattern),cmap="gray", vmin=np.max(np.log2(1+diff_pattern))*0.5);
scale_300mm = 0.012829394079744816
```

Found  image  in dm3 file
dict_keys(['filename', 'path', 'extension', 'basename', 'data_type', 'microscope', 'acceleration_voltage', 'aberrations', 'axis', 'pixel_size', 'FOV', 'shape', 'original_metadata', 'data'])
{'0': {'origin': 0.0, 'scale': 0.0295258816331625, 'units': 'nm'}, '1': {'origin': 0.0, 'scale': 0.0295258816331625, 'units': 'nm'}}

# Finding the center

## First try with cross correlation of rotated images

# Cross- and Auto- Correlation

Cross correlation and auto correlation are based on a  multiplication in Fourier space. In the case of a an auto-correlation it is the same data while in the cross correlation it is another data (here the transposed (rotated) diffraction pattern)

```
correlation = 'auto'
dif_ft = np.fft.fft2(diff_pattern)

if correlation == 'auto':
    auto_correlation  = np.fft.fftshift(np.fft.ifft2(dif_ft*dif_ft))
    center = np.unravel_index(np.argmax(auto_correlation.real, axis=None), auto_correlation.real.shape)
    plt.figure()
    plt.title('Auto-Correlation')
    plt.imshow(auto_correlation.real);
else:   
    dif_ft2 = np.fft.fft2(diff_pattern.T)
    cross_correlation  = np.fft.fftshift(np.fft.ifft2(dif_ft*dif_ft.T))
    center = np.unravel_index(np.argmax(cross_correlation.real, axis=None), cross_correlation.real.shape)
    plt.figure()
    plt.title('Cross-Correlation')
    plt.imshow(cross_correlation.real);
    
shift = np.array(center - np.array(dif_ft.shape)/2)
print(f'center = {center} which is a shift of {shift[0]} px in x and {shift[1]} px in y direction')
```

center = (1111, 1177) which is a shift of 87.0 px in x and 153.0 px in y direction

## How well did we do?

## Select the center yourself

The beam stop confuses the cross correlation sometimes and then we need to  adjust the selection

```
from matplotlib.widgets import  EllipseSelector

print(center)
#center[0]= 1056
#center[1]=1100
#new center = [1096.27347132 1067.31182359]
center = [1096.27347132, 1067.31182359]

plt.figure(figsize=(8, 6))
plt.imshow(np.log(1.+diff_pattern),vmin = np.max(np.log2(1+diff_pattern))*0.3)
selector = EllipseSelector(plt.gca(), None,interactive=True , drawtype='box')  # gca get current axis (plot)

selector.to_draw.set_visible(True)
radius = 559 
center = np.array(center)

selector.extents = (center[0]-radius,center[0]+radius,center[1]-radius,center[1]+radius)
```

(1111, 1177)

```
xmin, xmax, ymin, ymax = selector.extents
x_center, y_center = selector.center
x_shift = x_center - diff_pattern.shape[0]/2
y_shift = y_center - diff_pattern.shape[1]/2
print(f'radius = {(xmax-xmin)/2:.0f} pixels')

center = np.array((x_center, y_center ))
print(f'new center = {center} [pixels]')
```

radius = 559 pixels
new center = [1096.27347132 1067.31182359] [pixels]

# Determine Bragg Peaks

Peak finding is actually not as simple as it looks

```
# our blob detectors from the scipy image package
from skimage.feature import blob_dog, blob_log, blob_doh
```

```

# The beam stop is rather dark
beam_stop = np.argwhere(diff_pattern < 50)

# Determine all spots
spots =  (blob_dog(np.log2(1+diff_pattern),  max_sigma=12 , threshold=.9))

Bragg_spots = []
plt.figure()
plt.imshow(np.log2(1+diff_pattern),cmap="gray", vmin=np.max(np.log2(1+diff_pattern))*0.5)

# We only consider spots not associated with the beam stop (which confuses the blob finder)
for spot in spots:
    if np.min(np.linalg.norm(beam_stop-spot[0:2], axis=1))> 50:
        Bragg_spots.append(spot[0:2])
        plt.scatter(spot[1], spot[0], c='green',  alpha = 0.5)
plt.scatter(beam_stop[:,1], beam_stop[:,0], c='blue',  alpha = 0.1)   
Bragg_spots = np.array(Bragg_spots)
#print(np.array(Bragg_spots))
```

## Now we plot with the right scale

```
g = gx = gy = pattern_tags['axis']['0']['scale']
g = gx = gy = scale_300mm*1.09
gx = gy * 1.05

spots_experiment = (Bragg_spots-(center[1],center[0]))*(gy,gx)

fig = plt.figure()
extent= np.array([-center[0]*gx, (diff_pattern.shape[0]-center[0])*gx,(diff_pattern.shape[1]-center[1])*gy, -center[1]*gy])

plt.imshow(np.log2(1+diff_pattern),cmap="gray", extent=(extent), vmin=np.max(np.log2(1+diff_pattern))*0.5)

plt.scatter(spots_experiment[:,1], spots_experiment[:,0], c='green',  alpha = 0.5,
           label='spots')
plt.xlabel('reciprocal distance [1/nm]');
```

# The norm of the reflections 
will show us how accurate our center was determined and what give us a first idea on what zone axis we have.
If the center is accurate, we should have always a number of spots with the same distance from center (norm of reciprocal lattice vetor) according to symmetery (in [001] direction always 4 reciprocal lattice vectors with the same length)

```
print(np.sort(np.linalg.norm(spots_experiment,axis=1)))
```

[ 4.8516184   5.00179116  5.04418468  5.07895253  6.98275461  7.05585394
  7.08292846  7.19893086  9.81558782  9.93726908 10.15795878 10.16766951
 11.01048457 11.11804075 11.11835652 11.21997673 11.23940251 11.28505842
 11.32602538 11.40158402 14.06329806 14.12703931 14.23462875 14.3756858
 14.78983849 15.21625272 15.63304029 15.67517069 16.19561873]

# Calculate Spot Pattern

see [Plotting of Diffraction Pattern](Plotting_Diffraction_Pattern.ipynb) for details

```
#Initialize the dictionary of the input
tags_simulation = {}
### Define Crystal
tags_simulation  = ks.structure_by_name('silicon')

### Define experimental parameters:
tags_simulation['acceleration_voltage_V'] = 200.0 *1000.0 #V
tags_simulation['new_figure'] = False
tags_simulation['plot FOV'] = 30
tags_simulation['convergence_angle_mrad'] = 0
tags_simulation['zone_hkl'] = np.array([0,0,1])  # incident neares zone axis: defines Laue Zones!!!!
tags_simulation['mistilt']  = np.array([0,0,0])  # mistilt in degrees
tags_simulation['Sg_max'] = .4 # 1/nm  maximum allowed excitation error ; This parameter is related to the thickness
tags_simulation['hkl_max'] = 15   # Highest evaluated Miller indices

######################################
# Diffraction Simulation of Crystal #
######################################

ks.Kinematic_Scattering(tags_simulation, verbose = True)
```

reciprocal_unit_cell
[[1.764 0.    0.   ]
 [0.    1.764 0.   ]
 [0.    0.    1.764]]
The inner potential is 0.001kV
Magnitude of incident wave vector in material 398.7 1/nm and vacuum 398.7 1/nm
The convergence angle of 0mrad = 0.00 1/nm
Rotation angles are 0.0 deg and 90.0 deg
Center of Ewald sphere  [  0.           0.         398.73533752]
Of the 29790 tested reciprocal_unit_cell points, 364 have an excitation error less than 0.40 1/nm
Of the 364 possible reflection 48 are allowed.
 There are 36 allowed reflections in the zero order Laue Zone
 There are 12 allowed reflections in the first order Laue Zone
 There are 0 allowed reflections in the second order Laue Zone
 There are 0 allowed reflections in the other higher order Laue Zones
Length of zone axis vector in real space 0.567 nm
There are 0 forbidden but dynamical activated diffraction spots:
KinsCat's  "Kinematic_Scattering" finished

# Plotting Experimental and Simulated Spot Diffraction Patterns

```
g = gx = gy = pattern_tags['axis']['0']['scale']
g = gx = gy = scale_300mm*1.08
gx = gy * 1.05

extent= np.array([-center[0]*gx, (diff_pattern.shape[0]-center[0])*gx,(diff_pattern.shape[1]-center[1])*gy, -center[1]*gy])

angle = np.radians(-59.6)
c = np.cos(angle)
s = np.sin(angle)
r_mat = np.array([[c,-s,0],[s,c,0],[0,0,1]])
rmat_g= r_mat

spots_simulation =  np.dot(tags_simulation['allowed']['g'],r_mat)
spots_ZOLZ = spots_simulation[tags_simulation['allowed']['ZOLZ']]
fig = plt.figure()
fig.suptitle(' SAED in ' + str(tags_simulation['zone_hkl']), fontsize=20) 
plt.scatter(spots_ZOLZ[:,0], spots_ZOLZ[:,1], c='red',  alpha = 0.2,   label='spots')
#plt.scatter(spots_experiment[:,1], spots_experiment[:,0], c='blue',  alpha = 0.5, label='spots')
plt.imshow(np.log2(1+diff_pattern),cmap="gray", extent=(extent), vmin=np.max(np.log2(1+diff_pattern))*0.5);

for i in range(len(tags_simulation['allowed']['g'])):
    if np.linalg.norm(tags_simulation['allowed']['g'][i]) <8:
        plt.text(spots_simulation[i,0], spots_simulation[i,1],str(tags_simulation['allowed']['hkl'][i]),
                fontsize = 8, horizontalalignment = 'center', verticalalignment ='bottom')
```

## What does the above figure convey?

* center is determined accurately
* relative distances are accurately described
* scaling accurately for reference crystal - calibration?
* diffraction pattern is indexed

# What is the accuracy?

Change the scale by 1% and see what happens

So we can determine the lattce parameter better than 1% if we use high scattering angles!

Objective stigmation is critical to resolve angles well.

Illumination stigmation determines size of Bragg spots.

## Conclusion

We need more information for the spot pattern than for the ring pattern.

A comparison between simulation and experiment can be very precise.

In principle, if you have the spots and the approximate center you can let an optimization routine do all the scaling for you.

## Back: [Kinematic Scattering Geometry](Kinematic_Scattering_Geometry.ipynb)
## Next: [Kikuchi Lines](Kikuchi_Lines.ipynb)
## Chapter 2: [Diffraction](Diffraction.ipynb)
## Index: [Index](Analysis_of_Transmission_Electron_Microscope_Data.ipynb)

```
######################################
# Diffraction Simulation of Crystal #
######################################
tags_simulation['zone_hkl'] = np.array([0,1,1])  # incident neares zone axis: defines Laue Zones!!!!
tags_simulation['acceleration_voltage_V'] = 60.0 *1000.0 #V
ks.Kinematic_Scattering(tags_simulation, verbose = True)
plt.figure()
plt.scatter(tags_simulation['allowed']['g'][:,0],tags_simulation['allowed']['g'][:,1])
dynamic_allowed = tags_simulation['forbidden']['g'][tags_simulation['forbidden']['dynamically_activated']]
plt.scatter(dynamic_allowed[:,0],dynamic_allowed[:,1])


for i in range(len(tags_simulation['allowed']['g'])):
    if np.linalg.norm(tags_simulation['allowed']['g'][i]) <8:
        plt.text(tags_simulation['allowed']['g'][i,0], tags_simulation['allowed']['g'][i,1],str(tags_simulation['allowed']['hkl'][i]),
                fontsize = 8, horizontalalignment = 'center', verticalalignment ='bottom')

for i in range(len(dynamic_allowed)):
    if np.linalg.norm(dynamic_allowed[i]) <8:
        plt.text(dynamic_allowed[i,0], dynamic_allowed[i,1],str(tags_simulation['forbidden']['hkl'][tags_simulation['forbidden']['dynamically_activated'][i]]),
                fontsize = 8, horizontalalignment = 'center', verticalalignment ='bottom')
plt.xlim(-12,12)
plt.ylim(-12,12)
plt.gca().set_aspect('equal')
```

reciprocal_unit_cell
[[1.764 0.    0.   ]
 [0.    1.764 0.   ]
 [0.    0.    1.764]]
The inner potential is 0.001kV
Magnitude of incident wave vector in material 205.5 1/nm and vacuum 205.5 1/nm
The convergence angle of 0mrad = 0.00 1/nm
Rotation angles are 45.0 deg and 90.0 deg
Center of Ewald sphere  [-2.39288115e-14  8.89798152e-15  2.05506537e+02]
Of the 29790 tested reciprocal_unit_cell points, 546 have an excitation error less than 0.40 1/nm
Of the 546 possible reflection 114 are allowed.
 There are 46 allowed reflections in the zero order Laue Zone
 There are 0 allowed reflections in the first order Laue Zone
 There are 68 allowed reflections in the second order Laue Zone
 There are 0 allowed reflections in the other higher order Laue Zones
Length of zone axis vector in real space 0.802 nm
There are 16 forbidden but dynamical activated diffraction spots:
KinsCat's  "Kinematic_Scattering" finished

```

```

File: CH4-Dielectric Function.ipynb
# Dielectric Function

The permitivity (dielectric function) describes the elecrtic and optic properties of a (non-magnetic) material completely.

$$ \varepsilon = 1+ \frac{4 \pi i \sigma}{\omega}$$

with $\omega$ frequency and $\sigma$ conductivity (however not for dc currents ($\omega = 0).

$$ n^2 - \kappa^2 = \Re(\varepsilon); \ \ \  2n \kappa = \Im(\varepsilon)$$

with $n+i\kappa$ being the complete index of refraction.

The permittivity in turn is dependent on inteband trasnition, absorption edges and resonan dipole excitations.

# Dispersion


From the Fourier representation of the Maxwell equations in the source free case, we get:
$$\frac{\epsilon_i \mu_i}{c^2} = k^2$$

which we transform into:

$$k = \frac{\omega}{c} \sqrt{\varepsilon_1 \mu}$$

which gives for non-magnetic materials:

$$k = \frac{\omega}{c} \sqrt{\varepsilon_1 }$$

for $\varepsilon_1 > 0$ the wavenumber $k$ is a real function of real $\omega$.

while for $\varepsilon_1 < 0$ the wavenumber $k$ is purely imaginary.


for light  in vacuum the permittivity $\varepsilon_1$ is a constant with value 1 and we get the equation for light line:

$$k = \frac{\omega}{c}$$

# Permittivity

The permittivity is a complex function, where the imaginary part as usual dicribes dissipation of energy

# Longitudinal Waves

# Drude-Lorentz

The real and imaginary part of dielectric function or permittivity of the metals is important to simulate the optical properties of metal films and nanoparticles. Permittivity data is obtained experimentally by ellipsometry and is fitted with analytical models. The most common model for fitting experimental data is with Drude-Lorentz model shown below. 

$$\epsilon(\omega)=1-\frac{f_0\omega_p^2}{(\omega^2+i\Gamma_0\omega)}+\sum_{j=1}^{n}\frac{f_j\omega_p^2}{(\omega_{o,j}^2-\omega^2-i\Gamma_j\omega)}$$

The first term is the Drude part. It represents the response of electron in the Fermi sea/conduction band when it sees external oscillating electric field (these transitions are called as intraband transitions). The Drude term has the plasma frequency ($\\omega_p$, oscillator strengh ($f_0$) and damping term ($\Gamma_0$). 

The rest of the terms represent the Lorentz oscillators with specific resonance frequencies ($\omega_{o,j}$), oscillator strengths ($f_{j}$) and damping terms($\Gamma_j$) associated with them. They represent electron excitation from one band to another following an external oscillating electric field at certain resonance frequencies (these transitions are called as interband transitions).

```
# import matplotlib and numpy
#                       use "inline" instead of "notebook" for non-interactive plots
%pylab --no-import-all notebook
```

Populating the interactive namespace from numpy and matplotlib

## Parameters from Raman

Raman data are parametrized in terms of the Drude-Lorentz model.

Here we plot the one of Gold

```

def drude_lorentz_model(tags, w):
    '''
    This is functional representation of drude lorentz model with the first term being Drude
    and the rest terms being lorentz oscillators
    '''
    
    # Get the plasma frequency
    omega_p = tags['Omega_p']
   

    epsilon = 1. 
    for i in range(len(tags['f'])):
        # i==0 is Drude term whith omega[i] = 0 so that's where the "-" sign went
        # i>0 are the Lorentz terms and represent interband transitions
        epsilon = epsilon + (tags['f'][i] * omega_p**2 / (tags['Omega'][i]**2 - w**2 - 1j * tags['Gamma'][i] * w))

     
    return epsilon

tags = {}
                                                            
tags['name'] ='Gold'
tags['Omega_p'] = 9.97441670
tags['f'] =     np.array([0.068683341, 0.98709783, 0.07682351, 0.16124225, 0.15690286, 0.23132574])
tags['Gamma'] = np.array([0.01987236, 1.4876e-05, 0.65934600, 1.12448236, 1.18873234, 1.88224399])
tags['Omega'] = np.array([0.         , 8.02150038, 2.91927926, 3.70495567, 4.50000000, 5.71650394])

ep = drude_lorentz_model(tags, np.linspace(1,1000)/50)
```

## Plotting of the permittivity 

the Plot of the permittivity shows that these data are only accurate in the visible light range.

```
plt.figure()
plt.plot(np.linspace(0,1000)/50,ep.real, label ='Re($\epsilon$)')
plt.plot(np.linspace(0,1000)/50,ep.imag, label ='Im($\epsilon$)');
plt.plot(np.linspace(0,1000)/50,(-1./ep).imag*100.,label='loss-function')
plt.xlim(0,9.5)
plt.ylim(-25,25)
plt.legend();
```

```

```

```

```

File: CH4-Open_EDS_spectrum-Copy1.ipynb
## Chapter 4 [Spectroscopy](Ch4-Spectroscopy.ipynb)


<hr style="height:1px;border-top:4px solid #FF8200" />

# Bremsstrahlung


part of 

## [Analysis of Transmission Electron Microscope Data](_Analysis_of_Transmission_Electron_Microscope_Data.ipynb)



by Gerd Duscher, 2019

Microscopy Facilities<br>
Joint Institute of Advanced Materials<br>
The University of Tennessee, Knoxville

Model based analysis and quantification of data acquired with transmission electron microscopes
part of

## First we import the essential libraries
All we need here should come with the annaconda or any other package

The xml library will enable us to read the Bruker file.

```
%pylab --no-import-all notebook
import xml.etree.ElementTree as ET
```

Populating the interactive namespace from numpy and matplotlib

```
tree = ET.parse('SEM_images/EDS.rto')
root = tree.getroot()
```

```
import codecs
spectra_tree = root.find("./ClassInstance[@Type='TRTSpectraObjectContainer']")
#print(spectra_tree)
spe = spectra_tree.find("./ClassInstance[@Type='TRTSpectrumList']")
sp_node = root.find("./ClassInstance[@Type='TRTSpectrum']")
res = root.find("./ClassInstance[@Type='TRTSpectrumHardwareHeader']")
#print(res,spe,sp_node)
i = 0
image_count = 0
o_count = 0
tags = {}
for neighbor in root.iter():
    #print(neighbor.attrib.keys())
    if 'Type' in neighbor.attrib:
        if 'verlay3' in neighbor.attrib['Type'] :
            semImage = neighbor
            #print(neighbor.attrib['Type'])
            if 'Name' in neighbor.attrib:
                print('\t',neighbor)
                print('\t',neighbor.attrib['Type'])
                print('\t',neighbor.attrib['Name'])
                print('\t',neighbor.find("./ClassInstance[@Type='TRTSpectrumList']"))
        #if 'TRTImageOverlay' in neighbor.attrib['Type'] : 
        if 'TRTCrossOverlayElement'in neighbor.attrib['Type'] :
            if 'Spectrum' in neighbor.attrib['Name']:
                #print(o_count)
                o_count+=1
                if 'overlay' not in tags:
                    tags['overlay']= {}
                if 'image'+str(image_count) not in tags['overlay']:
                    tags['overlay']['image'+str(image_count)] ={}
                tags['overlay']['image'+str(image_count)][neighbor.attrib['Name']] ={}
                    
                over = tags['overlay']['image'+str(image_count)][neighbor.attrib['Name']]
                
                
                for child in neighbor.iter():
                    if 'verlay' in child.tag:
                        #print(child.tag)
                        pos = child.find('./Pos')
                        if pos != None:
                            over['posX'] = int(pos.find('./PosX').text) 
                            over['posY'] = int(pos.find('./PosY').text) 
            #dd = neighbor.find('Top')
            #print('dd',dd)                       
            #print(neighbor.attrib)
        if 'TRTImageData' in neighbor.attrib['Type'] :
            #print('found image ', image_count)
            dd = neighbor.find("./ClassInstance[@Type='TRTCrossOverlayElement']")
            if dd != None:
                print('found in image')
            image = neighbor
            if 'image' not in tags:
                tags['image']={}
            tags['image'][str(image_count)]={}
            im = tags['image'][str(image_count)]
            im['width'] = int(image.find('./Width').text)  # in pixels
            im['height'] = int(image.find('./Height').text)  # in pixels
            im['dtype'] = 'u' + image.find('./ItemSize').text  # in bytes ('u1','u2','u4') 
            im['plane_count'] = int(image.find('./PlaneCount').text)
            im['data'] = {}
            for i in range( im['plane_count']):
                #print(i)
                
                img = image.find("./Plane" + str(i))
                raw = codecs.decode((img.find('./Data').text).encode('ascii'),'base64')
                array1 = np.frombuffer(raw, dtype= im['dtype'])
                #print(array1.shape)
                im['data'][str(i)]= np.reshape(array1,(im['height'], im['width']))
            image_count +=1     
        if 'TRTSpectrum' in neighbor.attrib['Type'] :
            if 'Name' in neighbor.attrib:
                spectrum = neighbor
                TRTHeader = spectrum.find('./TRTHeaderedClass')
             
                if TRTHeader != None:
                    hardware_header = TRTHeader.find("./ClassInstance[@Type='TRTSpectrumHardwareHeader']")
                    detector_header = TRTHeader.find("./ClassInstance[@Type='TRTDetectorHeader']")
                    esma_header = TRTHeader.find("./ClassInstance[@Type='TRTESMAHeader']")
                    # what TRT means?
                    # ESMA could stand for Electron Scanning Microscope Analysis
                    spectrum_header = spectrum.find("./ClassInstance[@Type='TRTSpectrumHeader']")
                    #print(i, TRTHeader) 
                    tags[str(i)] =  {}
                    tags[str(i)]['hardware_header'] ={}
                    if hardware_header != None:
                        for child in hardware_header:
                            tags[str(i)]['hardware_header'][child.tag]=child.text
                    tags[str(i)]['detector_header'] ={}
                    if detector_header != None:
                        for child in detector_header:
                            tags[str(i)]['detector_header'][child.tag]=child.text
                    tags[str(i)]['esma_header'] ={}
                    if esma_header != None:
                        for child in esma_header:
                            tags[str(i)]['esma_header'][child.tag]=child.text
                    tags[str(i)]['spectrum_header'] ={}
                    for child in spectrum_header:
                        tags[str(i)]['spectrum_header'][child.tag]=child.text
                        
                        
                    tags[str(i)]['data'] = np.fromstring(spectrum.find('./Channels').text,dtype='Q', sep=",")
                
                    i+=1
for key in  tags:     
    print(key)
    #for key in  tags[spectrum]:     
        #print('\t',key,tags[spectrum][key])
```

image
overlay
2
3

```
spectrum1 =tags['2']['data']
spectrum2 =tags['3']['data']
offset = float(tags['2']['spectrum_header']['CalibAbs'])
scale  = float(tags['2']['spectrum_header']['CalibLin'])
energy_scale1 = np.arange(len(spectrum1))*scale+offset
offset = float(tags['3']['spectrum_header']['CalibAbs'])
scale  = float(tags['3']['spectrum_header']['CalibLin'])
energy_scale2 = np.arange(len(spectrum2))*scale+offset
plt.figure()
plt.plot(energy_scale1,spectrum1, label = 'spectrum 1')
plt.plot(energy_scale2,spectrum2, label = 'spectrum 2')
plt.xlabel('energy [keV]');
```

```
plt.figure(figsize=(10,4))

ax1 = plt.subplot(1,2,1)
ax1.imshow(tags['image']['0']['data']['0'])
for key in tags['overlay']['image1']:
    d = tags['overlay']['image1'][key]
    ax1.scatter ([d['posX']], [d['posY']], marker="x", color='r')
    ax1.text(d['posX']+5, d['posY']-5, key, color='r')

ax2 = plt.subplot(1,2,2)    
plt.plot(energy_scale1,spectrum1, label = 'spectrum 1')
plt.plot(energy_scale2,spectrum2, label = 'spectrum 2')
plt.xlabel('energy [keV]')
plt.xlim(0,5)
plt.ylim(0)
plt.tight_layout()
plt.legend();
```

## Find Maximas

Of course we can find the maxima with the first derivative

```
from scipy.interpolate import InterpolatedUnivariateSpline

# Get a function that evaluates the linear spline at any x
f = InterpolatedUnivariateSpline(energy_scale1,spectrum1, k=1)

# Get a function that evaluates the derivative of the linear spline at any x
dfdx = f.derivative()

# Evaluate the derivative dydx at each x location...
dydx = dfdx(energy_scale1)
from scipy.ndimage import gaussian_filter


plt.figure()
plt.plot(energy_scale1,spectrum1, label = 'spectrum 1')

#plt.plot(energy_scale1, dydx)
plt.plot(energy_scale1,gaussian_filter(dydx, sigma=3)/10)
plt.gca().axhline(y=0,color='gray');
```

## Peak Finding

We can also use the peak finding routine of the [scipy.signal](https://docs.scipy.org/doc/scipy/reference/signal.html) to find all the maxima.

```
import scipy as sp 
import scipy.signal as sig

start = np.searchsorted(energy_scale1, 0.125)
## we use half the width of the resolution for smearing
width = int(np.ceil(125*1e-3/2 /(energy_scale1[1]-energy_scale1[0])/2)*2+1)
new_spectrum =  sp.signal.savgol_filter(spectrum1[start:], width, 2) ## we use half the width of the resolution for smearing
new_energy_scale = energy_scale1[start:]
major_peaks, _  = sp.signal.find_peaks(new_spectrum, prominence=1000)  
minor_peaks, _  = sp.signal.find_peaks(new_spectrum, prominence=30)  
peaks = major_peaks

spectrum1 = np.array(spectrum1)
plt.figure()
plt.plot(energy_scale1,spectrum1, label = 'spectrum 1')
#plt.plot(energy_scale1,gaussian_filter(spectrum1, sigma=1), label = 'filtered spectrum 1')
plt.plot(new_energy_scale,new_spectrum, label = 'filtered spectrum 1')
plt.scatter( new_energy_scale[minor_peaks], new_spectrum[minor_peaks], color = 'blue')
plt.scatter( new_energy_scale[major_peaks], new_spectrum[major_peaks], color = 'red')

plt.xlim(.126,5)
```

(0.126, 5)

## Peak identification

Here we look up all the elemetns and see whether the position of major line (K-L3, K-L2' or 'L3-M5') coincides with a peak position as found above.

Then we plot all the lines of such an element with the appropriate weight.

The positions and the weight are tabulated in the **ffast.pkl** file introduced in the [Characteristic X-Ray peaks](CH4-Characteristic_X_Rays.ipynb#X-ray-Weight-of-Lines) notebook

```
import pickle 
pkl_file = open('data/ffast.pkl', 'rb')
ffast = pickle.load(pkl_file)
pkl_file.close()

plt.figure()
#plt.plot(energy_scale1,spectrum2, label = 'spectrum 1')
#plt.plot(energy_scale1,gaussian_filter(spectrum1, sigma=1), label = 'filtered spectrum 1')
plt.plot(new_energy_scale,new_spectrum, label = 'filtered spectrum 1')
plt.xlim(0.1,4)
plt.ylim(-800)
plt.gca().axhline(y=0,color='gray',  linewidth = 0.5);

out_tags = {}
out_tags['spectra'] = {}

out_tags['spectra'][0] = {}
out_tags['spectra'][0]['data'] = spectrum1
out_tags['spectra'][0]['energy_scale'] = energy_scale1
out_tags['spectra'][0]['energy_scale_start'] = start
out_tags['spectra'][0]['smooth_spectrum'] = new_spectrum
out_tags['spectra'][0]['smooth_energy_scale'] = new_energy_scale

out_tags['spectra'][0]['elements'] ={}


#print(ffast[6])
number_of_elements = 0
for peak in minor_peaks:
    for element in range(1,93):
        if 'K-L3' in ffast[element]['lines']:
            if abs(ffast[element]['lines']['K-L3']['position']- new_energy_scale[peak]*1e3) <10:
                out_tags['spectra'][0]['elements'][number_of_elements] = {}
                out_tags['spectra'][0]['elements'][number_of_elements]['element'] = ffast[element]['element']
                out_tags['spectra'][0]['elements'][number_of_elements]['found_lines'] = 'K-L3'
                out_tags['spectra'][0]['elements'][number_of_elements]['lines'] = ffast[element]['lines']
                out_tags['spectra'][0]['elements'][number_of_elements]['experimental_peak_index'] = peak
                out_tags['spectra'][0]['elements'][number_of_elements]['experimental_peak_energy'] = new_energy_scale[peak]*1e3
                number_of_elements += 1
                plt.plot([ffast[element]['lines']['K-L3']['position']/1000.,ffast[element]['lines']['K-L3']['position']/1000.], [0,new_spectrum[peak]], color = 'red')
                plt.text(new_energy_scale[peak],0, ffast[element]['element']+'\nK-L3', verticalalignment='top')
                for line in ffast[element]['lines']:
                    if 'K' in line:
                        if abs(ffast[element]['lines'][line]['position']-ffast[element]['lines']['K-L3']['position'])> 20:
                            if ffast[element]['lines'][line]['weight']>0.07:
                                #print(element, ffast[element]['lines'][line],new_spectrum[peak]*ffast[element]['lines'][line]['weight'])
                                plt.plot([ffast[element]['lines'][line]['position']/1000.,ffast[element]['lines'][line]['position']/1000.], [0,new_spectrum[peak]*ffast[element]['lines'][line]['weight']], color = 'red')
                                plt.text(ffast[element]['lines'][line]['position']/1000.,0, ffast[element]['element']+'\n'+line, verticalalignment='top')
                            
        elif 'K-L2' in ffast[element]['lines']:
            if abs(ffast[element]['lines']['K-L2']['position']- new_energy_scale[peak]*1e3) <10:
                plt.plot([new_energy_scale[peak],new_energy_scale[peak]], [0,new_spectrum[peak]], color = 'orange')
                plt.text(new_energy_scale[peak],0, ffast[element]['element']+'\nK-L2', verticalalignment='top')
                out_tags['spectra'][0]['elements'][number_of_elements] = {}
                out_tags['spectra'][0]['elements'][number_of_elements]['element'] = ffast[element]['element']
                out_tags['spectra'][0]['elements'][number_of_elements]['found_lines'] = 'K-L2'
                out_tags['spectra'][0]['elements'][number_of_elements]['lines'] = ffast[element]['lines']
                out_tags['spectra'][0]['elements'][number_of_elements]['experimental_peak_index'] = peak
                out_tags['spectra'][0]['elements'][number_of_elements]['experimental_peak_energy'] = new_energy_scale[peak]*1e3
                
                number_of_elements += 1
        if 'L3-M5' in ffast[element]['lines']:
            if abs(ffast[element]['lines']['L3-M5']['position']- new_energy_scale[peak]*1e3) <10:
                pass
                print('found_element', element,ffast[element]['lines']['L3-M5']['position'], new_energy_scale[peak] )
                #plt.scatter( new_energy_scale[peak], new_spectrum[peak], color = 'blue')
                out_tags['spectra'][0]['elements'][number_of_elements] = {}
                out_tags['spectra'][0]['elements'][number_of_elements]['element'] = ffast[element]['element']
                out_tags['spectra'][0]['elements'][number_of_elements]['found_lines'] = 'L3-M5'
                out_tags['spectra'][0]['elements'][number_of_elements]['lines'] = ffast[element]['lines']
                out_tags['spectra'][0]['elements'][number_of_elements]['experimental_peak_index'] = peak
                out_tags['spectra'][0]['elements'][number_of_elements]['experimental_peak_energy'] = new_energy_scale[peak]*1e3
                
                number_of_elements += 1
for element in out_tags['spectra'][0]['elements']:                
    print(out_tags['spectra'][0]['elements'][element]['element'],out_tags['spectra'][0]['elements'][element]['found_lines'])
```

found_element 51 3604.7 3.597909755
C K-L2
O K-L3
Mg K-L3
Al K-L3
P K-L3
S K-L3
K K-L3
Sb L3-M5

```
def gaussian(enrgy_scale, mu, FWHM):
    sig = FWHM/2/np.sqrt(2*np.log(2))
    return np.exp(-np.power(enrgy_scale - mu, 2.) / (2 * np.power(sig, 2.)))

C_peak = gaussian(new_energy_scale, .275, .068)
P_peak = gaussian(new_energy_scale, 2.019, .096)
plt.figure()

plt.plot(new_energy_scale,new_spectrum, label = 'filtered spectrum 1')
plt.plot(new_energy_scale,C_peak*8233, label = 'filtered spectrum 1')
plt.plot(new_energy_scale,P_peak*8000, label = 'filtered spectrum 1')
plt.xlim(.1,3)
```

(0.1, 3)

Fiori and Newbury 1978
Mn K-L2,3 peak $E_{ref}$ = 5895 eV and the measured FWHM of the peak $FWHM_{ref}$ in eV, we can estimate the peak width of the other peaks

$$ FWHM =  \sqrt{2.5 \times (E-E_{ref}) + FWHM_{ref}^2 }$$ 

Gernerally we use the

```
E_ref = 5895.0
FWHM_ref = 136 #eV
E= 275 
def getFWHM(E):
    return np.sqrt(2.5*(E-E_ref)+FWHM_ref**2)

print(getFWHM(E))
```

66.6783323126786

```
def getPeak(E, energy_scale):
    E_ref = 5895.0
    FWHM_ref = 136 #eV
    FWHM  = np.sqrt(2.5*(E*1e3-E_ref)+FWHM_ref**2)*1e-3
    return gaussian(energy_scale, E, FWHM)
    
E= .275 
C_peak = getPeak(E,new_energy_scale)
E = 2.019
P_peak = getPeak(E,new_energy_scale)
E = 1.258
Al_peak = getPeak(E,new_energy_scale)
E = 0.528
O_peak = getPeak(E,new_energy_scale)
plt.figure()

plt.plot(new_energy_scale,new_spectrum, label = 'filtered spectrum 1')
plt.plot(new_energy_scale,C_peak*8233, label = 'filtered spectrum 1')
plt.plot(new_energy_scale,P_peak*8000, label = 'filtered spectrum 1')
plt.plot(new_energy_scale,Al_peak*4600, label = 'filtered spectrum 1')

plt.plot(new_energy_scale,O_peak*4600, label = 'filtered spectrum 1')
plt.xlim(.1,3)
```

(0.1, 3)

```
print(out_tags['spectra'][0]['elements'][0])#['K-L2']['weight'] = 0.5
#del out_tags['spectra'][0]['elements'][7]
for ele in out_tags['spectra'][0]['elements']:
    print(out_tags['spectra'][0]['elements'][ele]['element'])
```

{'element': 'C', 'found_lines': 'K-L2', 'lines': {'K-L2': {'weight': 0.5, 'position': 277.40000000000003}}, 'experimental_peak_index': 30, 'experimental_peak_energy': 277.577755}
C
O
Mg
Al
P
S
K
Sb

```
from scipy.interpolate import interp1d
import scipy.constants as const


## layer thicknesses of commen materials in EDS detectors in m
nickelLayer = 0.* 1e-9 # in m
alLayer = 30 *1e-9    # in m
C_window = 2 *1e-6    # in m
goldLayer = 0.* 1e-9   # in m
deadLayer = 100 *1e-9  # in m
detector_thickness = 45 * 1e-3  # in m

area = 30 * 1e-6 #in m2
oo4pi = 1.0 / (4.0 * np.pi)

#We make a linear energy scale 
energy_scale = new_energy_scale


## interpolate mass absorption coefficient to our energy scale
lin = interp1d(ffast[14]['E']/1000.,ffast[14]['photoabsorption'],kind='linear') 
mu_Si = lin(energy_scale) * ffast[14]['nominal_density']*100. #1/cm -> 1/m

## interpolate mass absorption coefficient to our energy scale
lin = interp1d(ffast[13]['E']/1000.,ffast[13]['photoabsorption'],kind='linear') 
mu_Al = lin(energy_scale) * ffast[13]['nominal_density'] *100. #1/cm -> 1/m

lin = interp1d(ffast[6]['E']/1000.,ffast[6]['photoabsorption'],kind='linear') 
mu_C = lin(energy_scale) * ffast[6]['nominal_density'] *100. #1/cm -> 1/m
 
detector_Efficiency1 = np.exp(-mu_C * C_window) * np.exp(-mu_Al * alLayer)* np.exp(-mu_Si * deadLayer) 
detector_Efficiency2 = (1.0 - np.exp(-mu_Si * detector_thickness))# * oo4pi;
detector_Efficiency =detector_Efficiency1 * detector_Efficiency2#* oo4pi;
```

```
Peaks = []
elements_peaks = []
intensities = []
for element in out_tags['spectra'][0]['elements']:
    el_dict = out_tags['spectra'][0]['elements'][element]
    
    position = el_dict['lines'][el_dict['found_lines']]['position']
    weight = 0
    for line in el_dict['lines']:
        if abs(position - el_dict['lines'][line]['position'])<20:
            weight += el_dict['lines'][line]['weight']
    index = np.searchsorted(new_energy_scale,el_dict['lines'][el_dict['found_lines']]['position']/1000.)  
    intensity = new_spectrum[index]/weight
    added_peaks = np.zeros(len(new_energy_scale))
    for line in el_dict['lines']: 
        if line[0] == el_dict['found_lines'][0]:
            if el_dict['lines'][line]['weight']> 0.01:
                p = getPeak(el_dict['lines'][line]['position']/1000.,new_energy_scale)*el_dict['lines'][line]['weight']
                Peaks.append(p)
                added_peaks = added_peaks + p 
    elements_peaks.append(added_peaks)        
    intensities.append(intensity)
    
plt.figure()

plt.plot(new_energy_scale,new_spectrum, label = 'filtered spectrum 1',color='red')
for i in range(len(elements_peaks)):
    plt.plot(new_energy_scale,elements_peaks[i]*intensities[i], label = f'Peak{i}')
    pass
peaks = np.array(Peaks)
plt.plot(new_energy_scale,peaks.sum(axis=0), label = f'Peaks', color = 'blue')
print(peaks.shape)
#plt.xlim(0,5)    
p = [1, 37, .3]
E_0= 20
E = new_energy_scale
N = detector_Efficiency * (p[0] + p[1]*(E_0-E)/E + p[2]*(E_0-E)**2/E)
pp = p[0:3].copy()
for i in range(len(elements_peaks)):
    pp.append(intensities[i])

plt.plot(new_energy_scale,N, color= 'orange')

plt.xlim(0,4)
```

(29, 3922)

(0, 4)

```
def model(p,energy_scale):
    E = energy_scale
    spectrum = detector_Efficiency * (p[0] + p[1]*(E_0-E)/E + p[2]*(E_0-E)**2/E)
    
    for i in range(3,len(p)):
        spectrum = spectrum+elements_peaks[i-3]*(p[i]-200)
    return spectrum
spectrum3 = model(pp,new_energy_scale)

plt.figure()

plt.plot(new_energy_scale,new_spectrum, label = 'filtered spectrum 1',color='red')
plt.plot(new_energy_scale, spectrum3)
plt.xlim(0,4)
```

(0, 4)

```

from scipy.optimize import leastsq 

## background fitting 
def specfit(p, y, x):
    err = y - model(p,x)
    return err

p, lsq = leastsq(specfit, pp, args=(new_spectrum, new_energy_scale), maxfev=2000)
```

```
print(p)
print(pp)
```

[-7.19862617e+00  4.55277961e+01 -3.04766596e-01  1.62364878e+04
  3.47455737e+03  3.04708994e+03  2.89002427e+02  5.43193916e+03
  2.59033011e+02  2.72135312e+03  2.10634992e+02]
[1, 37, 0.3, 16444.494117647144, 3274.62745098041, 3127.7957765720917, 334.63237173223666, 5499.656421488427, 234.956403646351, 2693.245698054643, 568.5437019510302]

```
spectrum3 = model(p,new_energy_scale)

plt.figure()

plt.plot(new_energy_scale,new_spectrum, label = 'filtered spectrum 1',color='red')
plt.plot(new_energy_scale, spectrum3)
plt.plot(new_energy_scale, new_spectrum-spectrum3)

plt.xlim(0,14)
```

(0, 14)

```

```
