Repository: gduscher/Analysis-of-Transmission-Electron-Microscope-Data

# Analysis-of-Transmission-Electron-Microscope-Data

This is a book which consists of a collection of notebooks.

The content is based on th notebooks I used for my Lecture MSE672 Introduction to Transmission Electron Microscopy.

The topic of the book is how to analyze electron microscopy data.

Please start with the notebook **_Analysis_of_Transmission_Electron_Microscope_Data.ipynb** which contains the **Outline** and the basic usage of this
 book. The notebooks are however rather self-contained and can be accessed in any order.

File: Ch4-Dielectric_Function.ipynb
<font size = "5"> **Chapter 4: [Spectroscopy](CH4-Spectroscopy.ipynb)** </font>


<hr style="height:1px;border-top:4px solid #FF8200" />

# Dielectric Function
part of 

<font size = "5"> **[Analysis of Transmission Electron Microscope Data](_Analysis_of_Transmission_Electron_Microscope_Data.ipynb)**</font>



by Gerd Duscher, 2019

Microscopy Facilities<br>
Joint Institute of Advanced Materials<br>
The University of Tennessee, Knoxville

Model based analysis and quantification of data acquired with transmission electron microscopes

The interaction of a transmitted electron with a solid is here described in terms of
a dielectric response function ε(q, ω). This dielectric response function (or  permittivity) is a complex function, where the imaginary part as usual dicribes dissipation of energy

## Comparison to Optical Spectroscopy

The interaction of a transmitted electron with a solid is here described in terms of
a dielectric response function ε(q, ω). 

The same response function ε(q, ω describes
the interaction of photons with a solid, so this formalism allows energy-loss data to
be compared with the results of optical measurements.

The difference is that there is no momentum transfer in an optical transition and therefore the relevant dielectric function is 
ε(q=0, ω).


The optical dielectric function (permittivity) is a transverse property of the medium, in the sense that the electric field of an electromagnetic wave displaces electrons in a direction perpendicular to the direction of propagation, the electron density remaining
unchanged. 

The relation between the ac conductivity $\sigma$ (for dc conductivity the in metals $\varepsilon$ can go to $\inf$ and is therefore not well described) and $\varepsilon$ is :
$$ \varepsilon = 1 + \frac{4\pi \ i \sigma}{\omega} $$

The relation between the complex refractive index $n+i\kappa$ and dielectric function is:
$$ n^2-\kappa^2 ={\bf Re}(\varepsilon), \ \ 2n\kappa = {\bf Im}(\varepsilon) $$

Optical absorption spectrum is obtained through
ABS= ${\bf Im}( \varepsilon(q→0,\omega) )$

So the dielectric function describes the electrical and optical response of a material almost completely.

### Dispersion 
From the Fourier representation of the Maxwell equations in the source free case, we get:
$$\frac{\epsilon_i \mu_i}{c^2} = k^2$$

which we transform into:

$$k = \frac{\omega}{c} \sqrt{\varepsilon_1 \mu}$$

which gives for non-magnetic materials:

$$k = \frac{\omega}{c} \sqrt{\varepsilon_1 }$$

for $\varepsilon_1 > 0$ the wavenumber $k$ is a real function of real $\omega$.

while for $\varepsilon_1 < 0$ the wavenumber $k$ is purely imaginary.


for light  in vacuum the permittivity $\varepsilon_1$ is a constant with value 1 and we get the equation for light line:

$$k = \frac{\omega}{c}$$

## Cross Section

$$ \frac{d^2\sigma}{dE d\Omega} = \frac{1}{\pi a_0 m_0 v^2 n_a} 
        {\rm Im} \left[ \frac{-1}{\varepsilon(q,E)} \right]
         \left( \frac{1}{\theta^2+\theta_E^2}\right)$$
         
The partial cross section  $\frac{d^2\sigma}{dE d\Omega}$ gives us the probability that an incident electron will be scattered into angle $q$ with energy-loss $E$.

There are three compenents, first a term that depens on the  atom density $n_a$ (atoms per volume).

And the third term is the (Lorentzian) angle dependence with the characteristic angle $$\theta_E = E_E/(\gamma m_0v^2)$$

The second term is the loss-function.

The loss function of a dielectric function $\varepsilon = \varepsilon_1+ i*\varepsilon_2$ is
$$ {\rm Im} \left[ \frac{-1}{\varepsilon(q,E)} \right] = \frac{\varepsilon_1(q,E)}{\varepsilon_1^2(q,E) + \varepsilon_2^2(q,E)}$$
At large energy loss and $q\approx 0$, $\varepsilon_2$ is small
and $\varepsilon_1$ close to 1, the loss function becomes proportional to
$\varepsilon_2$ and (apart from a factor of E$^{−3}$) the energy-loss spectrum is proportional to the X-ray absorption spectrum.

## Thickness Determination

```
# import matplotlib and numpy
#                       use "inline" instead of "notebook" for non-interactive plots
%pylab --no-import-all notebook

from scipy import constants
```

Populating the interactive namespace from numpy and matplotlib

The probabaility of an low-loss function in a solid angle is then:
$$\frac{\partial^2 P}{(\partial E \partial \Omega) }= t*  \frac{e}{\pi^2 a_0 m_0 v^2} {\rm Im} \left[ \frac{-1}{\varepsilon(q,E)} \right]
         \left( \frac{1}{\theta^2+\theta_E^2}\right)$$
         
Please see [Kroeger Formalism](Kroeger.ipynb) for inclusion of retardation effects, and surface plasmons.

The integration over the (effective) collection angle gives:
$$\frac{\partial P}{\partial E} = \int_0^{\theta_c}\frac{\partial^2 P}{(\partial E \partial \Omega) }(E,\theta)\sin \theta\ d \theta$$

So we need to get the loss-function, calculate $\frac{\partial^2 P}{(\partial E \partial \Omega) }$ and then integrate over the angles, then we fit this to the spectrum with the sole variable of the thickness $t$.

The specimen thickness $t$, it is actually the total scattering
and mass thickness that is measured by EELS. If the physical density of a
material were reduced by a factor $ f$, the scattering per atom would remain the same
(according to an atomic model) and the mean free path should increase by a factor $f$.

The big problem hoewver, is that one has to know the **dielectric function**. 
In the case of the Drude theory, that means we need to know the electron density.

Any approximation therefore needs to approximate this dielectric function, which cannot be generally applicable.

## Relative Thickness

The relative thickness $ t_{rel} = t/\lambda$ is relative easy to determine. All the above problems are hidden in value of the inelatic mean free path (IMFP) $\lambda$, which is the inverse of the cross section above.

When you use a tabulated value for the IMFP, be aware that this value depends on:
 * acceleration voltage
 * effective collection angle
 * material density
 
and may not be applicable for your experimental setup.

### Angle dependence of relative thickness![imfp_angle.jpg](attachment:imfp_angle.jpg)


### Measurement of the relative thickness
The measurement of the relative thickness $t_{rel}$ is relative easy:

$$t_{rel}=t/\lambda = \log(I_0/I_{total})$$
with $I_0$ being the intensity of the zero loss peak, and $I_{total}$ the total intensity of the spectrum.

We already did this in the  [Fit Zero-Loss](FitZeroLoss.ipynb) part.

## Drude-Lorentz

The real and imaginary part of dielectric function or permittivity of the metals is important to simulate the optical properties of metal films and nanoparticles. Permittivity data is obtained experimentally by ellipsometry and is fitted with analytical models. The most common model for fitting experimental data is with Drude-Lorentz model shown below. 

$$\epsilon(\omega)=1-\frac{f_0\omega_p^2}{(\omega^2+i\Gamma_0\omega)}+\sum_{j=1}^{n}\frac{f_j\omega_p^2}{(\omega_{o,j}^2-\omega^2-i\Gamma_j\omega)}$$

The first term is the Drude part. It represents the response of electron in the Fermi sea/conduction band when it sees external oscillating electric field (these transitions are called as intraband transitions). The Drude term has the plasma frequency ($\\omega_p$, oscillator strengh ($f_0$) and damping term ($\Gamma_0$). 

The rest of the terms represent the Lorentz oscillators with specific resonance frequencies ($\omega_{o,j}$), oscillator strengths ($f_{j}$) and damping terms($\Gamma_j$) associated with them. They represent electron excitation from one band to another following an external oscillating electric field at certain resonance frequencies (these transitions are called as interband transitions).

### Parameters from Raman

Raman data are parametrized in terms of the Drude-Lorentz model.

Here we plot the one of Gold

```

def drude_lorentz_model(tags, w):
    '''
    This is functional representation of drude lorentz model with the first term being Drude
    and the rest terms being lorentz oscillators
    '''
    
    # Get the plasma frequency
    omega_p = tags['Omega_p']
   

    epsilon = 1. 
    for i in range(len(tags['f'])):
        # i==0 is Drude term whith omega[i] = 0 so that's where the "-" sign went
        # i>0 are the Lorentz terms and represent interband transitions
        epsilon = epsilon + (tags['f'][i] * omega_p**2 / (tags['Omega'][i]**2 - w**2 - 1j * tags['Gamma'][i] * w))

     
    return epsilon

tags = {}
                                                            
tags['name'] ='Gold'
tags['Omega_p'] = 9.97441670
tags['f'] =     np.array([0.068683341, 0.98709783, 0.07682351, 0.16124225, 0.15690286, 0.23132574])
tags['Gamma'] = np.array([0.01987236, 1.4876e-05, 0.65934600, 1.12448236, 1.18873234, 1.88224399])
tags['Omega'] = np.array([0.         , 8.02150038, 2.91927926, 3.70495567, 4.50000000, 5.71650394])

ep = drude_lorentz_model(tags, np.linspace(1,1000)/50)
```

### Plotting of the permittivity 

the Plot of the permittivity shows that these data are only accurate in the visible light range.

```
plt.figure()
plt.plot(np.linspace(0,1000)/50,ep.real, label ='Re($\epsilon$)')
plt.plot(np.linspace(0,1000)/50,ep.imag, label ='Im($\epsilon$)');
plt.plot(np.linspace(0,1000)/50,(-1./ep).imag*100.,label='loss-function')
plt.xlim(0,9.5)
plt.ylim(-25,25)
plt.legend();
```

```
acceleration_voltage = 200 #in keV
collection_angle = 10 #mrad

def Drude(energy_scale, collection_angle, acceleration_voltage, thickness):
    #%Define constants
    m_0 = constants.value(u'electron mass') #% REST electron mass in kg
    
    h = constants.Planck #% Planck's constant
    hbar = constants.hbar;
    c = constants.speed_of_light #% speed of light m/s
    bohr = constants.value(u'Bohr radius'); #% Bohr radius in meters
    e = constants.value(u'elementary charge')#% electron charge in Coulomb

    #%Calculate fixed terms of equation
    va = 1 - (511./(511.+acceleration_voltage))**2; #% ee is incident energy in keV
    v = c*np.sqrt(va);
    beta =  v/c; # non relativistic for =1
    gamma = 1./np.sqrt(1-beta**2);
    momentum = m_0*v*gamma; #%used for xya, E&Bnhave no gamma 

    # Prefactor
    Pcoef = e/(bohr*np.pi*m_0*v**2);

    ##### Define mapped variables

    #%Define independant variables E, Theta
    ang = collection_angle *1e-3  #in rad
    adata = np.linspace(1e-20, ang,1024)
    dTheta = collection_angle*1e-3/1024*1024/50*256
    edata =  energy_scale
    [E,Theta] = np.meshgrid(edata+1e-12,adata);

    # characteristic angle
    ThetaE = E *e/ momentum / v;

    t = thickness * 1e-9 # nm 
    Ep = E_plasmon = 25
    plasmon_width = 5. 
    b = beta/1000.0 # %rad
    e0 = acceleration_voltage
    T = 1000.0*e0*(1.+e0/1022.12)/(1.0+e0/511.06)**2;# %eV # equ.5.2a or Appendix E p 427 
    tgt = 1000*e0*(1022.12 + e0)/(511.06 + e0);# %eV  Appendix E p 427 
    the = E/tgt; #% varies with energy loss! # Appendix E p 427 
    
    anglog = np.log(1.0+ ang*ang/the/the);
    
    eps =1 - E_plasmon**2/(energy_scale**2+2*energy_scale*plasmon_width*1j)
    elf = (-1/(1 - E_plasmon**2/(E**2+2*E*plasmon_width*1j))).imag
    volint = abs(thickness/(np.pi*0.05292*T*2.0)*(-1/eps)*anglog);
    print(volint.shape)
    print (eps.shape)
    dispersion_map = t * Pcoef * elf * (1/Theta+1/ThetaE)*np.sin(Theta)*dTheta

    spectrum_Drude = np.sum(dispersion_map, axis=0)
    return volint#spectrum_Drude
```

```

def Drude(energy_scale, collection_angle, acceleration_voltage, thickness):
    #%Define constants
    m_0 = constants.value(u'electron mass') #% REST electron mass in kg
    
    h = constants.Planck #% Planck's constant
    hbar = constants.hbar;
    c = constants.speed_of_light #% speed of light m/s
    bohr = constants.value(u'Bohr radius'); #% Bohr radius in meters
    e = constants.value(u'elementary charge')#% electron charge in Coulomb

    #%Calculate fixed terms of equation
    va = 1 - (511./(511.+acceleration_voltage))**2; #% ee is incident energy in keV
    v = c*np.sqrt(va);
    beta =  v/c; # non relativistic for =1
    gamma = 1./np.sqrt(1-beta**2);
    momentum = m_0*v*gamma; #%used for xya, E&Bnhave no gamma 

    # Prefactor
    Pcoef = e/(bohr*np.pi*m_0*v**2);

    ##### Define mapped variables

    #%Define independant variables E, Theta
    ang = collection_angle *1e-3  #in rad
    adata = np.linspace(1e-20, ang,1024)
    dTheta = collection_angle*1e-3/1024*1024/50*256
    edata =  energy_scale
    #[E,Theta] = np.meshgrid(edata+1e-12,adata);

    # characteristic angle
    #ThetaE = energy_scale *e/ momentum / v;

    ##t = thickness * 1e-9 # nm 
    Ep = E_plasmon = 25
    Ew = 5. 
    
    b = collection_angle/1000.0 # %rad
    e0 = acceleration_voltage
    
    
    T = 1000.0*e0*(1.+e0/1022.12)/(1.0+e0/511.06)**2;# %eV # equ.5.2a or Appendix E p 427 
    tgt = 1000*e0*(1022.12 + e0)/(511.06 + e0);# %eV  Appendix E p 427 
    the = energy_scale/tgt; #% varies with energy loss! # Appendix E p 427 
    
    anglog = np.log(1.0+ ang*ang/the/the);
    
    eps =1 - Ep**2/(energy_scale**2+2*energy_scale*Ew*1j)
    elf = (-1/eps).imag
    volint = abs(thickness/(np.pi*bohr*T*2.0)*elf*anglog);

    return volint#spectrum_Drude
```

```

acceleration_voltage = 200 #in keV
collection_angle = 10 #mrad
thickness = 5 #in nm
energy_scale = np.linspace(0, 50,1024)


spectrum_Drude = Drude(energy_scale, collection_angle, acceleration_voltage,thickness)

plt.figure()
#plt.imshow((-1/eps).imag)
plt.plot(energy_scale, 1*spectrum_Drude)
```

c:\users\gduscher\appdata\local\programs\python\python36\lib\site-packages\ipykernel_launcher.py:46: RuntimeWarning: divide by zero encountered in true_divide
c:\users\gduscher\appdata\local\programs\python\python36\lib\site-packages\ipykernel_launcher.py:48: RuntimeWarning: divide by zero encountered in true_divide
c:\users\gduscher\appdata\local\programs\python\python36\lib\site-packages\ipykernel_launcher.py:48: RuntimeWarning: invalid value encountered in true_divide
c:\users\gduscher\appdata\local\programs\python\python36\lib\site-packages\ipykernel_launcher.py:49: RuntimeWarning: invalid value encountered in true_divide

[<matplotlib.lines.Line2D at 0x1f2d576f5f8>]

```
print(8*4/0.5**3)
print (1/50*1024)
```

256.0
20.48

```

```

File: DielectricDFT2.ipynb
# Calculating Dielectric Function II


part of 

## [Analysis of Transmission Electron Microscope Data](Analysis_of_Transmission_Electron_Microscope_Data.ipynb)

Chapter 4: [Spectroscopy](Diffraction.ipynb)

by Gerd Duscher

# Additional Packages
Now it becomes apparent why I am using ainux system.
Both the Atomic simulation environment (ASE) and the GPAW ( density functional code using the projector-augmented wave (PAW) method ) work only in that environment.

We still import all the usual packages we installed earlier.

```
# import matplotlib and numpy
#                       use "inline" instead of "notebook" for non-interactive plots
%pylab --no-import-all notebook

# Creates: mac_eps.csv
# Refer to G. Kresse, Phys. Rev. B 73, 045112 (2006)
# for comparison of macroscopic and microscopic dielectric constant
# and absorption peaks.
from ase.build import bulk
from ase.parallel import paropen
from gpaw import GPAW, FermiDirac
from gpaw.response.df import DielectricFunction
import time


import sys
sys.path.append('./TEMlib')
import EELS_tools as eelst         # EELS Library
import file_tools as ft
```

Populating the interactive namespace from numpy and matplotlib

## Ground state calculation

```
start_time = time.time()
# Set up of Silicon Crystal
a = 5.431
atoms = bulk('Si', 'diamond', a=a)

# GPAW calculator initialization:
k = 13
calc = GPAW(mode='pw', kpts=(k, k, k),nbands=60)

atoms.set_calculator(calc)
atoms.get_potential_energy()  # ground state calculation is performed
calc.write('Si1.gpw', 'all')  # use 'all' option to write wavefunctions

# Write wavefunctions
end_time = time.time()
print(end_time-start_time)
```


  ___ ___ ___ _ _ _  
 |   |   |_  | | | | 
 | | | | | . | | | | 
 |__ |  _|___|_____|  1.5.1
 |___|_|             

User:   nyd@utc
Date:   Thu Apr 25 17:46:56 2019
Arch:   x86_64
Pid:    656
Python: 3.6.6
gpaw:   /home/nyd/.local/lib/python3.6/site-packages/gpaw
_gpaw:  /home/nyd/.local/lib/python3.6/site-packages/
        _gpaw.cpython-36m-x86_64-linux-gnu.so
ase:    /home/nyd/.local/lib/python3.6/site-packages/ase (version 3.17.0)
numpy:  /home/nyd/linux/anaconda3/lib/python3.6/site-packages/numpy (version 1.15.4)
scipy:  /home/nyd/.local/lib/python3.6/site-packages/scipy (version 1.2.1)
units:  Angstrom and eV
cores:  1

Input parameters:
  kpts: [13 13 13]
  mode: pw
  nbands: 60

System changes: positions, numbers, cell, pbc, initial_charges, initial_magmoms 

Initialize ...

Si-setup:
  name: Silicon
  id: b152d83ba7c91a8f3191da15c74e1ae7
  Z: 14
  valence: 4
  core: 10
  charge: 0.0
  file: /usr/share/gpaw-setups/Si.LDA.gz
  cutoffs: 1.06(comp), 1.86(filt), 2.06(core), lmax=2
  valence states:
                energy  radius
    3s(2.00)   -10.878   1.058
    3p(2.00)    -4.162   1.058
    *s          16.334   1.058
    *p          23.049   1.058
    *d           0.000   1.058

  Using partial waves for Si as LCAO basis

Reference energy: -15717.426366

Spin-paired calculation

Occupation numbers:
  Fermi-Dirac: width=0.1000 eV

Convergence criteria:
  Maximum total energy change: 0.0005 eV / electron
  Maximum integral of absolute density change: 0.0001 electrons
  Maximum integral of absolute eigenstate change: 4e-08 eV^2
  Maximum number of iterations: 333

Symmetries present (total): 24

  ( 1  0  0)  ( 1  0  0)  ( 1  0 -1)  ( 1  0 -1)  ( 1 -1  0)  ( 1 -1  0)
  ( 0  1  0)  ( 0  0  1)  ( 0  1 -1)  ( 0  0 -1)  ( 0 -1  1)  ( 0 -1  0)
  ( 0  0  1)  ( 0  1  0)  ( 0  0 -1)  ( 0  1 -1)  ( 0 -1  0)  ( 0 -1  1)

  ( 0  1  0)  ( 0  1  0)  ( 0  1 -1)  ( 0  1 -1)  ( 0  0  1)  ( 0  0  1)
  ( 1  0  0)  ( 0  0  1)  ( 1  0 -1)  ( 0  0 -1)  ( 1  0  0)  ( 0  1  0)
  ( 0  0  1)  ( 1  0  0)  ( 0  0 -1)  ( 1  0 -1)  ( 0  1  0)  ( 1  0  0)

  ( 0  0 -1)  ( 0  0 -1)  ( 0 -1  1)  ( 0 -1  1)  ( 0 -1  0)  ( 0 -1  0)
  ( 1  0 -1)  ( 0  1 -1)  ( 1 -1  0)  ( 0 -1  0)  ( 1 -1  0)  ( 0 -1  1)
  ( 0  1 -1)  ( 1  0 -1)  ( 0 -1  0)  ( 1 -1  0)  ( 0 -1  1)  ( 1 -1  0)

  (-1  1  0)  (-1  1  0)  (-1  0  1)  (-1  0  1)  (-1  0  0)  (-1  0  0)
  (-1  0  1)  (-1  0  0)  (-1  1  0)  (-1  0  0)  (-1  1  0)  (-1  0  1)
  (-1  0  0)  (-1  0  1)  (-1  0  0)  (-1  1  0)  (-1  0  1)  (-1  1  0)

2197 k-points: 13 x 13 x 13 Monkhorst-Pack grid
84 k-points in the irreducible part of the Brillouin zone
       k-points in crystal coordinates                weights
   0:     0.00000000    0.00000000    0.00000000          1/2197
   1:     0.07692308    0.07692308    0.00000000          6/2197
   2:     0.07692308    0.07692308    0.07692308          8/2197
   3:     0.15384615    0.07692308    0.07692308         12/2197
   4:     0.15384615    0.15384615    0.00000000          6/2197
   5:     0.15384615    0.15384615    0.07692308         24/2197
   6:     0.15384615    0.15384615    0.15384615          8/2197
   7:     0.23076923    0.15384615    0.07692308         24/2197
   8:     0.23076923    0.15384615    0.15384615         24/2197
   9:     0.23076923    0.23076923    0.00000000          6/2197
          ...
  83:     0.46153846    0.46153846    0.46153846          8/2197

Wave functions: Plane wave expansion
  Cutoff energy: 340.000 eV
  Number of coefficients (min, max): 537, 584
  Pulay-stress correction: 0.000000 eV/Ang^3 (de/decut=0.000000)
  Using FFTW library
  ScaLapack parameters: grid=1x1, blocksize=None
  Wavefunction extrapolation:
    Improved wavefunction reuse through dual PAW basis 

Eigensolver
   Davidson(niter=2, smin=None, normalize=True) 

Densities:
  Coarse grid: 14*14*14 grid
  Fine grid: 28*28*28 grid
  Total Charge: 0.000000 

Density mixing:
  Method: separate
  Backend: pulay
  Linear mixing parameter: 0.05
  Mixing with 5 old densities
  Damping of long wave oscillations: 50 

Hamiltonian:
  XC and Coulomb potentials evaluated on a 28*28*28 grid
  Using the LDA Exchange-Correlation functional
 

Memory estimate:
  Process memory now: 1329.68 MiB
  Calculator: 55.49 MiB
    Density: 1.13 MiB
      Arrays: 0.54 MiB
      Localized functions: 0.37 MiB
      Mixer: 0.21 MiB
    Hamiltonian: 0.36 MiB
      Arrays: 0.36 MiB
      XC: 0.00 MiB
      Poisson: 0.00 MiB
      vbar: 0.01 MiB
    Wavefunctions: 54.00 MiB
      Arrays psit_nG: 44.91 MiB
      Eigensolver: 1.13 MiB
      Projections: 2.00 MiB
      Projectors: 5.11 MiB
      PW-descriptor: 0.85 MiB

Total number of cores used: 1

Number of atoms: 2
Number of atomic orbitals: 8
Number of bands in calculation: 60
Bands to converge: occupied states only
Number of valence electrons: 8

... initialized

Initializing position-dependent things.

Density initialized from atomic densities
Creating initial wave functions:
  8 bands from LCAO basis set
  52 bands from random numbers

                    
                    
                    
                    
           Si       
                    
       Si           
                    
                    
                    
                    

Positions:
   0 Si     0.000000    0.000000    0.000000    ( 0.0000,  0.0000,  0.0000)
   1 Si     1.357750    1.357750    1.357750    ( 0.0000,  0.0000,  0.0000)

Unit cell:
           periodic     x           y           z      points  spacing
  1. axis:    yes    0.000000    2.715500    2.715500    14     0.2240
  2. axis:    yes    2.715500    0.000000    2.715500    14     0.2240
  3. axis:    yes    2.715500    2.715500    0.000000    14     0.2240

  Lengths:   3.840297   3.840297   3.840297
  Angles:   60.000000  60.000000  60.000000

Effective grid spacing dv^(1/3) = 0.2444

                     log10-error:    total        iterations:
           time      wfs    density  energy       fermi  poisson
iter:   1  17:47:10  +3.91   +inf   -12.068048    5             
iter:   2  17:47:18  -3.78  -0.78   -12.043740    2             
iter:   3  17:47:26  -3.22  -0.80   -11.891125    5             
iter:   4  17:47:33  -5.92  -1.55   -11.887055    2             
iter:   5  17:47:41  -5.44  -1.69   -11.884376    3             
iter:   6  17:47:48  -8.11  -3.28   -11.884376    1             
iter:   7  17:47:55  -7.16  -3.27   -11.884378    2             
iter:   8  17:48:03 -10.01  -5.05   -11.884378    1             

Converged after 8 iterations.

Dipole moment: (-2.925127, -2.925127, -2.925127) |e|*Ang

Energy contributions relative to reference atoms: (reference = -15717.426366)

Kinetic:        +15.509235
Potential:      -13.676385
External:        +0.000000
XC:             -13.692773
Entropy (-ST):   -0.001171
Local:           -0.023869
--------------------------
Free energy:    -11.884964
Extrapolated:   -11.884378

Fermi level: 5.36364

Showing only first 2 kpts
 Kpt  Band  Eigenvalues  Occupancy
  0     2      5.13249    0.00083
  0     3      5.13249    0.00083
  0     4      7.66284    0.00000
  0     5      7.66284    0.00000

  1     2      4.75442    0.00545
  1     3      4.75442    0.00545
  1     4      7.41377    0.00000
  1     5      8.16646    0.00000


Writing to Si1.gpw (mode='all')

67.89707899093628

## Calculating the Dielectric Function

```
start_time = time.time()

ecut = 50
eshift = 0.8
eta = 0.2

df = DielectricFunction('Si1.gpw',
                        ecut=ecut,
                        frequencies=np.linspace(0., 25., 1001),
                        nbands=8,
                        intraband=False,
                        hilbert=False,
                        eta=eta,
                        eshift=eshift,
                        txt='rpa_Si.txt')

df_NLFC_w, df_LFC_w = df.get_dielectric_function(filename='eps_rpa_Si.csv')
energie = df.get_frequencies()
end_time = time.time()
print(end_time-start_time, 's')
```

17.226785898208618 s

```
sim = np.loadtxt('eps_rpa_Si.csv', delimiter=',')

energie = sim[:,0]
df_NLFC_w = sim[:,1]+1j*sim[:,2] 
df_LFC_w = sim[:,3]+1j*sim[:,4]
```

# Plotting of Dielectric Function
We have actually calculated the dielectric function in the random phase approximation (RPA) with and without local field corrections.

```
plt.figure(figsize=(10, 6))
plt.plot(energie[0:],df_LFC_w[0:].imag, label=r'$Im(\varepsilon)$' )
plt.plot(energie[0:],df_LFC_w[0:].real, label=r'$Re(\varepsilon)$')
plt.plot(energie, (-1/df_LFC_w).imag*500, label='Loss Function*500')
plt.plot(energie, (-1/df_LFC_w).imag*10, label='Loss Function*10')
plt.plot([0,70],[0,0])
plt.legend()
plt.xlim(0,20);
plt.ylim(-15,50);
plt.xlabel('energy-loss [eV]');
```

## Comparison to previous Silicon EELS spectrum

```

filename = './EELSdata/Si-011-CBED-20mu650mthin.dm3'
spectrum_tags = ft.open_file(filename)#os.path.join(current_directory,filename))

spectrum_tags['axis']['0']['pixels'] = len(spectrum_tags['spec'])

scale_p = spectrum_tags['axis']['0']
spectrum_tags['energy_scale'] = np.arange(scale_p['pixels'])*scale_p['scale']+scale_p['Origin']

energy_scale = spectrum_tags['energy_scale'] 
spectrum = spectrum_tags['spec']

#######################################
## Important Experimental Parameters ##
#######################################

spectrum_tags['eels_parameter'] = {}
spectrum_tags['eels_parameter']['integration_time_s'] = spectrum_tags['integration_time']
spectrum_tags['eels_parameter']['number_of_frames'] = spectrum_tags['number_of_frames']
spectrum_tags['eels_parameter']['acceleration_voltage_V'] = spectrum_tags['acceleration_voltage']
spectrum_tags['eels_parameter']['collectionAngle_mrad'] =50.
spectrum_tags['eels_parameter']['convergenceAngle_mrad'] =30.
spectrum_tags['eels_parameter']['integration_time'] = spectrum_tags['integration_time']

eels_p = spectrum_tags['eels_parameter']

sumSpec = sum(spectrum_tags['spec'])

plt.figure()
plt.plot(energy_scale,spectrum/sumSpec*1e2)
plt.plot(energie, (-1/df_LFC_w).imag/160, label='Loss Function*10')
plt.title ('Spectrum '+spectrum_tags['filename']);
plt.xlabel('energy loss [eV]')
plt.ylabel('% scattering Intensity');
plt.xlim(-10,50)
plt.ylim(0,.1);
```

Found  EELS_spectrum  in dm3 file

## Comparison to optical data

```
opt_data = np.loadtxt('./EELSdata/KroegerEBplots_Si.dat')

plt.figure()
plt.plot(opt_data[:,0],opt_data[:,1], label=r'$Re(\varepsilon)_{opt.}$')
plt.plot(opt_data[:,0],opt_data[:,2],  label=r'$Im(\epsilon)_{opt.}$' )
plt.plot(energie[0:],df_LFC_w[0:].imag, label=r'$Im(\epsilon)_{DFT}$' )
plt.plot(energie[0:],df_LFC_w[0:].real, label=r'$Re(\varepsilon)_{DFT}$')
plt.xlim(0,10)
plt.legend();
```

# A More Involved Calculation

```
data = np.loadtxt('epsSi.csv', delimiter=',')

epsSi_NLF = data[:,1]+1j*data[:,2]
epsSi_LF = data[:,3]+1j*data[:,4]
epsSi_energy = data[:,0]
plt.figure()
plt.plot(opt_data[:,0],opt_data[:,1], label=r'$Re(\varepsilon)_{opt.}$')
plt.plot(opt_data[:,0],opt_data[:,2],  label=r'$Im(\epsilon)_{opt.}$' )
plt.plot(epsSi_energy,epsSi_LF[0:].imag, label=r'$Im(\epsilon)_{DFT}$' )
plt.plot(epsSi_energy,epsSi_LF[0:].real, label=r'$Re(\varepsilon)_{DFT}$')
plt.xlim(0,10)
plt.ylim(-20,60)
plt.legend();
```

```
plt.figure()
plt.plot(energy_scale,spectrum/sumSpec*1e2)
plt.plot(epsSi_energy, (-1/epsSi_LF).imag/60, label='Loss Function*10')
plt.title ('Spectrum '+spectrum_tags['filename']);
plt.xlabel('energy loss [eV]')
plt.ylabel('% scattering Intensity');
plt.xlim(-10,30)
plt.ylim(0,.07);
```

## Back:[Calculating Dielectric Functions I](DielectricDFT.ipynb)


## Chapter 4: [Spectroscopy](Spectroscopy.ipynb)
## Index: [Index](Analysis_of_Transmission_Electron_Microscope_Data.ipynb)

```

```
