Repository: gduscher/Analysis-of-Transmission-Electron-Microscope-Data

# Analysis-of-Transmission-Electron-Microscope-Data

This is a book which consists of a collection of notebooks.

The content is based on th notebooks I used for my Lecture MSE672 Introduction to Transmission Electron Microscopy.

The topic of the book is how to analyze electron microscopy data.

Please start with the notebook **_Analysis_of_Transmission_Electron_Microscope_Data.ipynb** which contains the **Outline** and the basic usage of this
 book. The notebooks are however rather self-contained and can be accessed in any order.

File: DielectricFunction.ipynb
# Dielectric Function


part of 

## [Analysis of Transmission Electron Microscope Data](Analysis_of_Transmission_Electron_Microscope_Data.ipynb)

Chapter 4: [Spectroscopy](Diffraction.ipynb)

by Gerd Duscher

## Comparison to Optical Spectroscopy

The interaction of a transmitted electron with a solid is here described in terms of
a dielectric response function ε(q, ω). 

The same response function describes
the interaction of photons with a solid, so this formalism allows energy-loss data to
be compared with the results of optical measurements.

The difference is that there is no momentum transfer in an optical transition and therefore the relevant dielectric function is ε(q=0, ω).
$

The optical dielectric function (permittivity) is a transverse property of the medium, in the sense that the electric field of an electromagnetic wave displaces electrons in a direction perpendicular to the direction of propagation, the electron density remaining
unchanged. 

The relation between the ac conductivity $\sigma$ (for dc conductivity the in metals $\varepsilon$ can go to $\inf$ and is therefore not well described) and $\varepsilon$ is :
$$ \varepsilon = 1 + \frac{4\pi i \sigma}{\omega} $$

The relation between the complex refractive index $n+i\kappa$ and dielectric function is:
$$ n^2-\kappa^2 ={\bf Re}(\varepsilon), \ \ 2n\kappa = {\bf Im}(\varepsilon) $$

Optical absorption spectrum is obtained through
ABS= ${\bf Im}( \varepsilon(q→0,\omega) )$

So the dielectric function describes the electrical and optical response of a material almost completely.

## Cross Section

$$ \frac{d^2\sigma}{dE d\Omega} = \frac{1}{\pi a_0 m_0 v^2 n_a} 
        {\rm Im} \left[ \frac{-1}{\varepsilon(q,E)} \right]
         \left( \frac{1}{\theta^2+\theta_E^2}\right)$$
         
The partial cross section  $\frac{d^2\sigma}{dE d\Omega}$ gives us the probability that an incident electron will be scattered into angle $q$ with energy-loss $E$.

There are three compenents, first a term that depens on the  atom density $n_a$ (atoms per volume).

And the third term is the (Lorentzian) angle dependence with the characteristic angle $$\theta = E_E/(\gamma m_0v^2)$$

The second term is the loss-function.

The loss function of a dielectric function $\varepsilon = \varepsilon_1+ i*\varepsilon_2$ is
$$ {\rm Im} \left[ \frac{-1}{\varepsilon(q,E)} \right] = \frac{\varepsilon_1(q,E)}{\varepsilon_1^2(q,E) + \varepsilon_2^2(q,E)}$$
At large energy loss and $q\approx 0$, $\varepsilon_2$ is small
and ε1 close to 1, the loss function becomes proportional to
ε2 and (apart from a factor of E−3) the energy-loss spectrum is proportional to the x-ray absorption spectrum.

# Thickness Determination

```
# import matplotlib and numpy
#                       use "inline" instead of "notebook" for non-interactive plots
%pylab --no-import-all notebook

from scipy import constants
```

Populating the interactive namespace from numpy and matplotlib

The probabaility of an low-loss function in a solid angle is then:
$$\frac{\partial^2 P}{(\partial E \partial \Omega) }= t*  \frac{e}{\pi^2 a_0 m_0 v^2} {\rm Im} \left[ \frac{-1}{\varepsilon(q,E)} \right]
         \left( \frac{1}{\theta^2+\theta_E^2}\right)$$
         
Please see [Kroeger Formalism](Kroeger.ipynb) for inclusion of retardation effects, and surface plasmons.

The integration over the (effective) collection angle gives:
$$\frac{\partial P}{\partial E} = \int_0^{\theta_c}\frac{\partial^2 P}{(\partial E \partial \Omega) }(E,\theta)\sin \theta\ d \theta$$

So we need to get the loss-function, calculate $\frac{\partial^2 P}{(\partial E \partial \Omega) }$ and then integrate over the angles, then we fit this to the spectrum with the sole variable of the thickness $t$.

The specimen thickness $t$, it is actually the total scattering
and mass thickness that is measured by EELS. If the physical density of a
material were reduced by a factor $ f$, the scattering per atom would remain the same
(according to an atomic model) and the mean free path should increase by a factor $f$.

The big problem hoewver, is that one has to know the **dielectric function**. 
In the case of the Drude theory, that means we need to know the electron density.

Any approximation therefore needs to approximate this dielectric function, which cannot be generally applicable.

# Relative Thickness

The relative thickness $ t_{rel} = t/\lambda$ is relative easy to determine. All the above problems are hidden in value of the inelatic mean free path (IMFP) $\lambda$, which is the inverse of the cross section above.

When you use a tabulated value for the IMFP, be aware that this value depends on:
 * acceleration voltage
 * effective collection angle
 * material density
 
and may not be applicable for your experimental setup.

### Angle dependence of relative thickness![imfp_angle.jpg](attachment:imfp_angle.jpg)


### Measurement of the relative thickness
The measurement of the relative thickness $t_{rel}$ is relative easy:

$$t_{rel}=t/\lambda = \log(I_0/I_{total})$$
with $I_0$ being the intensity of the zero loss peak, and $I_{total}$ the total intensity of the spectrum.

We already did this in the  [Fit Zero-Loss](FitZeroLoss.ipynb) part.

```

```

```
acceleration_voltage = 200 #in keV
collection_angle = 10 #mrad

def Drude(energy_scale, collection_angle, acceleration_voltage, thickness):
    #%Define constants
    m_0 = constants.value(u'electron mass') #% REST electron mass in kg
    
    h = constants.Planck #% Planck's constant
    hbar = constants.hbar;
    c = constants.speed_of_light #% speed of light m/s
    bohr = constants.value(u'Bohr radius'); #% Bohr radius in meters
    e = constants.value(u'elementary charge')#% electron charge in Coulomb

    #%Calculate fixed terms of equation
    va = 1 - (511./(511.+acceleration_voltage))**2; #% ee is incident energy in keV
    v = c*np.sqrt(va);
    beta =  v/c; # non relativistic for =1
    gamma = 1./np.sqrt(1-beta**2);
    momentum = m_0*v*gamma; #%used for xya, E&Bnhave no gamma 

    # Prefactor
    Pcoef = e/(bohr*np.pi*m_0*v**2);

    ##### Define mapped variables

    #%Define independant variables E, Theta
    ang = collection_angle *1e-3  #in rad
    adata = np.linspace(1e-20, ang,1024)
    dTheta = collection_angle*1e-3/1024*1024/50*256
    edata =  energy_scale
    [E,Theta] = np.meshgrid(edata+1e-12,adata);

    # characteristic angle
    ThetaE = E *e/ momentum / v;

    t = thickness * 1e-9 # nm 
    Ep = E_plasmon = 25
    plasmon_width = 5. 
    b = beta/1000.0 # %rad
    e0 = acceleration_voltage
    T = 1000.0*e0*(1.+e0/1022.12)/(1.0+e0/511.06)**2;# %eV # equ.5.2a or Appendix E p 427 
    tgt = 1000*e0*(1022.12 + e0)/(511.06 + e0);# %eV  Appendix E p 427 
    the = E/tgt; #% varies with energy loss! # Appendix E p 427 
    
    anglog = np.log(1.0+ ang*ang/the/the);
    
    eps =1 - E_plasmon**2/(energy_scale**2+2*energy_scale*plasmon_width*1j)
    elf = (-1/(1 - E_plasmon**2/(E**2+2*E*plasmon_width*1j))).imag
    volint = abs(thickness/(np.pi*0.05292*T*2.0)*(-1/eps)*anglog);
    print(volint.shape)
    print (eps.shape)
    dispersion_map = t * Pcoef * elf * (1/Theta+1/ThetaE)*np.sin(Theta)*dTheta

    spectrum_Drude = np.sum(dispersion_map, axis=0)
    return volint#spectrum_Drude
```

```

def Drude(energy_scale, collection_angle, acceleration_voltage, thickness):
    #%Define constants
    m_0 = constants.value(u'electron mass') #% REST electron mass in kg
    
    h = constants.Planck #% Planck's constant
    hbar = constants.hbar;
    c = constants.speed_of_light #% speed of light m/s
    bohr = constants.value(u'Bohr radius'); #% Bohr radius in meters
    e = constants.value(u'elementary charge')#% electron charge in Coulomb

    #%Calculate fixed terms of equation
    va = 1 - (511./(511.+acceleration_voltage))**2; #% ee is incident energy in keV
    v = c*np.sqrt(va);
    beta =  v/c; # non relativistic for =1
    gamma = 1./np.sqrt(1-beta**2);
    momentum = m_0*v*gamma; #%used for xya, E&Bnhave no gamma 

    # Prefactor
    Pcoef = e/(bohr*np.pi*m_0*v**2);

    ##### Define mapped variables

    #%Define independant variables E, Theta
    ang = collection_angle *1e-3  #in rad
    adata = np.linspace(1e-20, ang,1024)
    dTheta = collection_angle*1e-3/1024*1024/50*256
    edata =  energy_scale
    #[E,Theta] = np.meshgrid(edata+1e-12,adata);

    # characteristic angle
    #ThetaE = energy_scale *e/ momentum / v;

    ##t = thickness * 1e-9 # nm 
    Ep = E_plasmon = 25
    Ew = 5. 
    
    b = collection_angle/1000.0 # %rad
    e0 = acceleration_voltage
    
    
    T = 1000.0*e0*(1.+e0/1022.12)/(1.0+e0/511.06)**2;# %eV # equ.5.2a or Appendix E p 427 
    tgt = 1000*e0*(1022.12 + e0)/(511.06 + e0);# %eV  Appendix E p 427 
    the = energy_scale/tgt; #% varies with energy loss! # Appendix E p 427 
    
    anglog = np.log(1.0+ ang*ang/the/the);
    
    eps =1 - Ep**2/(energy_scale**2+2*energy_scale*Ew*1j)
    elf = (-1/eps).imag
    volint = abs(thickness/(np.pi*bohr*T*2.0)*elf*anglog);

    return volint#spectrum_Drude
```

```

acceleration_voltage = 200 #in keV
collection_angle = 10 #mrad
thickness = 5 #in nm
energy_scale = np.linspace(0, 50,1024)


spectrum_Drude = Drude(energy_scale, collection_angle, acceleration_voltage,thickness)

plt.figure()
#plt.imshow((-1/eps).imag)
plt.plot(energy_scale, 1*spectrum_Drude)
```

c:\users\gduscher\appdata\local\programs\python\python36\lib\site-packages\ipykernel_launcher.py:46: RuntimeWarning: divide by zero encountered in true_divide
c:\users\gduscher\appdata\local\programs\python\python36\lib\site-packages\ipykernel_launcher.py:48: RuntimeWarning: divide by zero encountered in true_divide
c:\users\gduscher\appdata\local\programs\python\python36\lib\site-packages\ipykernel_launcher.py:48: RuntimeWarning: invalid value encountered in true_divide
c:\users\gduscher\appdata\local\programs\python\python36\lib\site-packages\ipykernel_launcher.py:49: RuntimeWarning: invalid value encountered in true_divide

[<matplotlib.lines.Line2D at 0x1f2d576f5f8>]

```
print(8*4/0.5**3)
print (1/50*1024)
```

256.0
20.48

```

```

File: EDS_Element_Properties.ipynb
```
"""
drix00/xray_spectrum_analyzer
#!/usr/bin/env python
""" 

###############################################################################
# Copyright 2016 Hendrix Demers
#
# Licensed under the Apache License, Version 2.0 (the "License");
# you may not use this file except in compliance with the License.
# You may obtain a copy of the License at
#
#     http://www.apache.org/licenses/LICENSE-2.0
#
# Unless required by applicable law or agreed to in writing, software
# distributed under the License is distributed on an "AS IS" BASIS,
# WITHOUT WARRANTIES OR CONDITIONS OF ANY KIND, either express or implied.
# See the License for the specific language governing permissions and
# limitations under the License.
###############################################################################

# Standard library modules.
import math

# Third party modules.

# Local modules.

# Globals and constants variables.
g_AvogadroNumber_atom_mol = 6.02205E23

g_elementSymbol = [
        "H"    , "He" , "Li" , "Be" , "B"    , "C"    , "N"    , "O"
    , "F"    , "Ne" , "Na" , "Mg" , "Al" , "Si" , "P"    , "S"
    , "Cl" , "Ar" , "K"    , "Ca" , "Sc" , "Ti" , "V"    , "Cr"
    , "Mn" , "Fe" , "Co" , "Ni" , "Cu" , "Zn" , "Ga" , "Ge"
    , "As" , "Se" , "Br" , "Kr" , "Rb" , "Sr" , "Y"    , "Zr"
    , "Nb" , "Mo" , "Tc" , "Ru" , "Rh" , "Pd" , "Ag" , "Cd"
    , "In" , "Sn" , "Sb" , "Te" , "I"    , "Xe" , "Cs" , "Ba"
    , "La" , "Ce" , "Pr" , "Nd" , "Pm" , "Sm" , "Eu" , "Gd"
    , "Tb" , "Dy" , "Ho" , "Er" , "Tm" , "Yb" , "Lu" , "Hf"
    , "Ta" , "W"    , "Re" , "Os" , "Ir" , "Pt" , "Au" , "Hg"
    , "Tl" , "Pb" , "Bi" , "Po" , "At" , "Rn" , "Fr" , "Ra"
    , "Ac" , "Th" , "Pa" , "U"    , "Np" , "Pu" , "Am" , "Cm"
    , "Bk" , "Cf" , "Es" , "Fm" , "Md" , "No" , "Lr" , "Unq"
    , "Unp" , "Unh"]

g_elementName = [
        "Hydrogen"
    , "Helium"
    , "Lithium"
    , "Beryllium"
    , "Boron"
    , "Carbon"
    , "Nitrogen"
    , "Oxygen"
    , "Fluorine"
    , "Neon"
    , "Sodium"
    , "Magnesium"
    , "Aluminium"
    , "Silicon"
    , "Phosphorus"
    , "Sulfur"
    , "Chlorine"
    , "Argon"
    , "Potassium"
    , "Calcium"
    , "Scandium"
    , "Titanium"
    ,    "Vanadium"
    , "Chromium"
    , "Manganese"
    , "Iron"
    , "Cobalt"
    , "Nickel"
    , "Copper"
    , "Zinc"
    , "Gallium"
    , "Germanium"
    , "Arsenic"
    , "Selenium"
    , "Bromine"
    , "Krypton"
    , "Rubidium"
    , "Strontium"
    , "Yttrium"
    , "Zirconium"
    , "Niobium"
    , "Molybdenum"
    , "Technetium"
    , "Ruthenium"
    , "Rhodium"
    , "Palladium"
    , "Silver"
    , "Cadmium"
    , "Indium"
    , "Tin"
    , "Antimony"
    , "Tellurium"
    , "Iodine"
    , "Xenon"
    , "Cesium"
    , "Barium"
    , "Lanthanum"
    , "Cerium"
    , "Praseodymium"
    , "Neodymium"
    , "Promethium"
    , "Samarium"
    , "Europium"
    , "Gadolinium"
    , "Terbium"
    , "Dysprosium"
    , "Holmium"
    , "Erbium"
    , "Thulium"
    , "Ytterbium"
    ,    "Lutetium"
    , "Hafnium"
    , "Tantalum"
    , "Tungsten"
    , "Rhenium"
    , "Osmium"
    , "Iridium"
    , "Platinum"
    , "Gold"
    , "Mercury"
    , "Thallium"
    , "Lead"
    , "Bismuth"
    , "Polonium"
    , "Astatine"
    , "Radon"
    , "Francium"
    , "Radium"
    , "Actinium"
    , "Thorium"
    , "Protactinium"
    , "Uranium"
    , "Neptunium"
    , "Plutonium"
    , "Americium"
    , "Curium"
    , "Berkelium"
    , "Californium"
    , "Einsteinium"
    , "Fermium"
    , "Mendelevium"
    , "Nobelium"
    , "Lawrencium"
    , "Unnilquadium"
    , "Unnilpentium"
    , "Unnilhexium"]

"""
 * Mass density of element in atomic number order.
 *
 * For elment H to Cm (1--96).
 *
 * In \f$ \gram\per\centi\meter^{3} \f$.
 *
 * From: Tableau periodique des elements, Sargent-Welch scientifique Canada
 * Limitee.
 *
 * @note Element Z = 85 and 87 set to 1 for the calculation.
"""
g_massDensity_g_cm3 = [
    0.0899, 0.1787, 0.5300, 1.8500, 2.3400, 2.6200, 1.2510, 1.4290,
    1.6960, 0.9010, 0.9700, 1.7400, 2.7000, 2.3300, 1.8200, 2.0700,
    3.1700, 1.7840, 0.8600, 1.5500, 3.0000, 4.5000, 5.8000, 7.1900,
    7.4300, 7.8600, 8.9000, 8.9000, 8.9600, 7.1400, 5.9100, 5.3200,
    5.7200, 4.8000, 3.1200, 3.7400, 1.5300, 2.6000, 4.5000, 6.4900,
    8.5500, 10.200, 11.500, 12.200, 12.400, 12.000, 10.500, 8.6500,
    7.3100, 7.3000, 6.6800, 6.2400, 4.9200, 5.8900, 1.8700, 3.5000,
    6.7000, 6.7800, 6.7700, 7.0000, 6.4750, 7.5400, 5.2600, 7.8900,
    8.2700, 8.5400, 8.8000, 9.0500, 9.3300, 6.9800, 9.8400, 13.100,
    16.600, 19.300, 21.000, 22.400, 22.500, 21.400, 19.300, 13.530,
    11.850, 11.400, 9.8000, 9.4000, 1.0000, 9.9100, 1.0000, 5.0000,
    10.070, 11.700, 15.400, 18.900, 20.400, 19.800, 13.600, 13.511
]
"""
 * Atomic weight of element in atomic number order.
 *
 * For element H to Sg (1--106).
 *
 * Unit \f$ \gram\per\mole \f$.
 *
 * From: Tableau periodique des elements, Sargent-Welch scientifique Canada
 * Limitee.
"""
g_atomicMass_g_mol = [
    1.0079000, 4.0026000, 6.9410000, 9.0121800, 10.810000, 12.011000,
    14.006700, 15.999400, 18.998403, 20.179000, 22.989770, 24.305000,
    26.981540, 28.085500, 30.973760, 32.060000, 35.453000, 39.948000,
    39.098300, 40.080000, 44.955900, 47.900000, 50.941500, 51.996000,
    54.938000, 55.847000, 58.933200, 58.700000, 63.546000, 65.380000,
    69.720000, 72.590000, 74.921600, 78.960000, 79.904000, 83.800000,
    85.467800, 87.620000, 88.905600, 91.220000, 92.906400, 95.940000,
    98.000000, 101.07000, 102.90550, 106.40000, 107.86800, 112.41000,
    114.82000, 118.69000, 121.75000, 127.60000, 126.90450, 131.30000,
    132.90540, 137.33000, 138.90550, 140.12000, 140.90770, 144.24000,
    145.00000, 150.40000, 151.96000, 157.25000, 158.92540, 162.50000,
    164.93040, 167.26000, 168.93420, 173.04000, 174.96700, 178.49000,
    180.94790, 183.85000, 186.20700, 190.20000, 192.22000, 195.09000,
    196.96650, 200.59000, 204.37000, 207.20000, 208.98040, 209.00000,
    210.00000, 222.00000, 223.00000, 226.02540, 227.02780, 232.03810,
    231.03590, 238.02900, 237.04820, 244.00000, 243.00000, 247.00000,
    247.00000, 251.00000, 252.00000, 257.00000, 258.00000, 259.00000,
    260.00000, 261.00000, 262.00000, 263.00000
]

"""
 * Fermi energy of element in atomic number order.
 *
 * For element H to Lr (1--103).
 * From: CASINO source code, DOS version.
 *
 * @todo Add units.
"""
g_FermiEnergy = [
    1.000, 1.000, 4.700, 1.000, 1.000, 1.000, 1.000, 1.000, 1.000,
    1.000, 3.100, 1.000, 1.000, 0.555, 1.000, 1.000, 1.000, 1.000,
    1.000, 1.000, 1.000, 1.000, 1.000, 1.000, 1.000, 1.000, 1.000,
    1.000, 7.000, 1.000, 1.000, 1.000, 1.000, 1.000, 1.000, 1.000,
    1.000, 1.000, 1.000, 1.000, 1.000, 1.000, 1.000, 1.000, 1.000,
    1.000, 5.500, 1.000, 1.000, 1.000, 1.000, 1.000, 1.000, 1.000,
    1.000, 1.000, 1.000, 1.000, 1.000, 1.000, 1.000, 1.000, 1.000,
    1.000, 1.000, 1.000, 1.000, 1.000, 1.000, 1.000, 1.000, 1.000,
    1.000, 1.000, 1.000, 1.000, 1.000, 1.000, 5.500, 1.000, 1.000,
    1.000, 1.000, 1.000, 1.000, 1.000, 1.000, 1.000, 1.000, 1.000,
    1.000, 1.000, 1.000, 1.000, 1.000, 1.000, 1.000, 1.000, 0.000,
    1.000, 1.000, 1.000, 1.000
]

"""
 * Fermi wavelength of element in atomic number order.
 *
 * For element H to Lr (1--103).
 * From: CASINO source code, DOS version.
 *
 * @todo Add units.
"""
g_kFermi = [
    7.00E7, 7.00E7, 1.10E8, 7.00E7, 7.00E7, 7.00E7, 7.00E7, 7.00E7,
    7.00E7, 7.00E7, 9.00E7, 7.00E7, 7.00E7, 4.00E7, 7.00E7, 7.00E7,
    7.00E7, 7.00E7, 7.00E7, 7.00E7, 7.00E7, 7.00E7, 7.00E7, 7.00E7,
    7.00E7, 7.00E7, 7.00E7, 7.00E7, 1.35E8, 7.00E7, 7.00E7, 7.00E7,
    7.00E7, 7.00E7, 7.00E7, 7.00E7, 7.00E7, 7.00E7, 7.00E7, 7.00E7,
    7.00E7, 7.00E7, 7.00E7, 7.00E7, 7.00E7, 7.00E7, 1.19E8, 7.00E7,
    7.00E7, 7.00E7, 7.00E7, 7.00E7, 7.00E7, 7.00E7, 7.00E7, 7.00E7,
    7.00E7, 7.00E7, 7.00E7, 7.00E7, 7.00E7, 7.00E7, 7.00E7, 7.00E7,
    7.00E7, 7.00E7, 7.00E7, 7.00E7, 7.00E7, 7.00E7, 7.00E7, 7.00E7,
    7.00E7, 7.00E7, 7.00E7, 7.00E7, 7.00E7, 7.00E7, 1.19E8, 7.00E7,
    7.00E7, 7.00E7, 7.00E7, 7.00E7, 7.00E7, 7.00E7, 7.00E7, 7.00E7,
    7.00E7, 7.00E7, 7.00E7, 7.00E7, 7.00E7, 7.00E7, 7.00E7, 7.00E7,
    7.00E7, 7.00E7, 0.00E0, 7.00E7, 7.00E7, 7.00E7, 7.00E7
]

"""
 * Plasmon energy of element in atomic number order.
 *
 * For element H to Lr (1--103).
 * From: CASINO source code, DOS version.
 *
 * @todo Add units.
"""
g_plasmonEnergy = [
    15.0, 15.0, 7.10, 18.7, 22.7, 15.0, 15.0, 15.0, 15.0, 15.0, 5.70,
    10.3, 15.0, 16.7, 15.0, 15.0, 15.0, 15.0, 3.70, 8.80, 14.0, 17.9,
    21.8, 24.9, 21.6, 23.0, 20.9, 20.7, 19.3, 17.2, 13.8, 16.2, 15.0,
    15.0, 15.0, 15.0, 3.41, 8.00, 12.5, 15.0, 15.0, 15.0, 15.0, 15.0,
    15.0, 15.0, 15.0, 19.2, 15.0, 13.4, 15.2, 17.0, 11.4, 15.0, 2.90,
    7.20, 15.0, 15.0, 15.0, 15.0, 15.0, 15.0, 15.0, 15.0, 13.3, 15.0,
    15.0, 14.0, 15.0, 15.0, 15.0, 15.0, 15.0, 15.0, 15.0, 15.0, 15.0,
    35.0, 15.0, 15.0, 15.0, 13.0, 14.2, 15.0, 15.0, 15.0, 15.0, 15.0,
    25.0, 15.0, 15.0, 15.0, 15.0, 15.0, 15.0, 15.0, 15.0, 15.0, 15.0,
    15.0, 15.0, 15.0, 15.0
]
def getMassDensity_g_cm3(atomicNumber):
    index = int(atomicNumber)-1
    return g_massDensity_g_cm3[index]

def getAtomicMass_g_mol(atomicNumber):
    index = int(atomicNumber)-1
    return g_atomicMass_g_mol[index]

def getFermiEnergy_eV(atomicNumber):
    index = int(atomicNumber)-1
    return g_FermiEnergy[index]

def getKFermi_eV(atomicNumber):
    index = int(atomicNumber)-1
    return g_kFermi[index]

def getPlasmonEnergy_eV(atomicNumber):
    index = int(atomicNumber)-1
    return g_plasmonEnergy[index]

def getMeanIonizationEnergy_eV(atomicNumber):
    """
     * Get the mean ionization potential from the atomic number.
     *
     * In \f$ \electronvolt \f$.
     *
     * @param[in] atomicNumber Atomic number.
    """

    if atomicNumber <= 13.0:
        Value = 11.5*atomicNumber
    else:
        if math.pow(atomicNumber, 0.19) > 0.0:
            Value = 9.76*atomicNumber + 58.8/math.pow(atomicNumber, 0.19)
        else:
            Value = 0.0

    return Value

def getKRatioCorrection(atomicNumber):
    """
     * Get the constant k ratio correction needed by the mean ionization potential
     * from the atomic number.
     *
     * @param[in] atomicNumber Atomic number.
    """
    Value = 0.734*math.pow(atomicNumber, 0.037)

    return Value

def getKRatioCorrectionMonsel(atomicNumber, workFunction_keV):
    """
/// K value as defined by Monsel.
/// Used in DE/DS calculation. Casino uses K Gauvin,but for low energy,
/// JR Lowney says that this one is more appropriate (and by experience,
/// it is effectively better for the secondary yield).
/// <p> NOTE : Depends on J (ionisation potential). So it must already be calculated before.
/// @param element Element for whom we want to calculate the K value.
/// @return The K value of the element passed in argument
    """
    value = (0.8576 - (workFunction_keV + 1.0e-3)/getMeanIonizationEnergy_eV(atomicNumber))

    return value

def computeAtomicDensity_atom_cm3(massDensity_g_cm3, atomicMass_g_mol):
    """
     * Compute the atomic density.
     *
     * \f[
     *     n_{i} = \frac{N_{A} \rho_{i}}{A_{i}}
     * \f]
     * where
     * - \f$ n_{i} \f$ is the atomic density in \f$ \mathrm{atoms}\per\centi\meter^{3} \f$
     * - \f$ N_{A} \f$ is the Avogadro number in \f$ \mathrm{atoms}\per\mole \f$
     * - \f$ \rho_{i} \f$ is the mass density in \f$ \gram\per\centi\meter^{3} \f$
     * - \f$ A_{i} \f$ is the atomic mass in \f$ \gram\per\mole \f$
     *
     * \param[in] massDensity_g_cm3
     * \param[in] atomicMass_g_mol
    """

    return g_AvogadroNumber_atom_mol*massDensity_g_cm3/atomicMass_g_mol

def getSymbol(atomicNumber):
    index = int(atomicNumber-1)
    return g_elementSymbol[index]

def getName(atomicNumber):
    index = int(atomicNumber)-1
    return g_elementName[index]

def getAtomicNumberBySymbol(symbol):
        try:
            return g_elementSymbol.index(symbol.capitalize())+1
        except ValueError:
            print(symbol)

def getAtomicNumberByName(name):
        try:
            return g_elementName.index(name.capitalize())+1
        except ValueError:
            print(name)

def getAtomicNumber(atomicNumber=None, name=None, symbol=None):
    if atomicNumber != None:
        return int(atomicNumber)
    elif name != None:
        return getAtomicNumberByName(name)
    elif symbol != None:
        return getAtomicNumberBySymbol(symbol)

def run():
    print(getMassDensity_g_cm3(24))
    print(7.19*0.054)

def runAtomicNumberSymbol():
    atomicNumbers = range(1, 92+1, 1)

    for atomicNumber in atomicNumbers:
        symbol = getSymbol(atomicNumber)
        print("%s" % (symbol))

def create_csv_file(output_path):
    print(output_path)
    file_name = "element_properties.csv"
    file_path = os.path.join(output_path, file_name)
    print(file_path)

    print(len(g_elementName))

    with open(file_path, 'w', newline='\n') as output_file:
        writer = csv.writer(output_file)

        row = ["atomic number"]
        row.append("symbol")
        row.append("name")
        row.append("mass density (g/cm3)")
        row.append("atomic mass (g/mol)")
        row.append("Fermi energy (eV)")
        row.append("k Fermi (eV)")
        row.append("plasmon energy (eV)")

        writer.writerow(row)

        atomic_numbers = range(1, 106+1)
        for atomic_number in atomic_numbers:
            row = [atomic_number]
            row.append(getSymbol(atomic_number))
            row.append(getName(atomic_number))
            try:
                row.append(getMassDensity_g_cm3(atomic_number))
            except IndexError:
                row.append("")
            try:
                row.append(getAtomicMass_g_mol(atomic_number))
            except IndexError:
                row.append("")
            try:
                row.append(getFermiEnergy_eV(atomic_number))
            except IndexError:
                row.append("")
            try:
                row.append(getKFermi_eV(atomic_number))
            except IndexError:
                row.append("")
            try:
                row.append(getPlasmonEnergy_eV(atomic_number))
            except IndexError:
                row.append("")

            writer.writerow(row)


if __name__ == '__main__': #pragma: no cover
    import sys
    import os.path
    import csv

    #runAtomicNumberSymbol()

    if len(sys.argv) > 1:
        create_csv_file(sys.argv[1])

    © 2019 GitHub, Inc.
    Terms
    Privacy
    Security
    Status
    Help

    Contact GitHub
    Pricing
    API
    Training
    Blog
    About
```

```

```

File: EDS_peaks.ipynb
```
#!/usr/bin/env python
""" """

###############################################################################
# Copyright 2016 Hendrix Demers
#
# Licensed under the Apache License, Version 2.0 (the "License");
# you may not use this file except in compliance with the License.
# You may obtain a copy of the License at
#
#     http://www.apache.org/licenses/LICENSE-2.0
#
# Unless required by applicable law or agreed to in writing, software
# distributed under the License is distributed on an "AS IS" BASIS,
# WITHOUT WARRANTIES OR CONDITIONS OF ANY KIND, either express or implied.
# See the License for the specific language governing permissions and
# limitations under the License.
###############################################################################

# Standard library modules.

# Third party modules.

# Local modules.

# Globals and constants variables.

#
# * Characteristic energy of the Ka line.
# *
# * Energy in eV.
#
g_energyKa_eV = [ 0.0000E3, 0.0000E3, 0.0520E3, 0.1090E3, 0.1830E3,
                                                        0.2770E3, 0.3920E3, 0.5250E3, 0.6770E3, 0.8490E3,
                                                        1.0410E3, 1.2540E3, 1.4870E3, 1.7400E3, 2.0140E3,
                                                        2.3080E3, 2.6220E3, 2.9580E3, 3.3140E3, 3.6920E3,
                                                        4.0910E3, 4.5110E3, 4.9520E3, 5.4150E3, 5.8990E3,
                                                        6.4040E3, 6.9300E3, 7.4780E3, 8.0480E3, 8.6390E3,
                                                        9.2520E3, 9.8860E3, 10.544E3, 11.181E3, 11.924E3,
                                                        12.649E3, 13.395E3, 14.165E3, 14.958E3, 15.775E3,
                                                        16.615E3, 17.479E3, 18.367E3, 19.279E3, 20.210E3,
                                                        21.180E3, 22.160E3, 23.170E3, 24.210E3, 25.270E3,
                                                        26.360E3, 27.470E3, 28.610E3, 29.780E3, 30.970E3,
                                                        32.190E3, 33.440E3, 34.720E3, 36.030E3, 37.360E3,
                                                        38.720E3, 40.120E3, 41.540E3, 42.996E3, 44.480E3,
                                                        45.998E3, 47.550E3, 49.130E3, 50.740E3, 52.390E3,
                                                        54.070E3, 54.610E3, 57.530E3, 59.320E3, 61.140E3,
                                                        63.000E3, 64.900E3, 66.830E3, 66.990E3, 70.820E3,
                                                        72.870E3, 74.907E3, 77.110E3, 79.290E3, 81.520E3,
                                                        83.780E3, 86.100E3, 88.470E3, 90.880E3, 93.350E3,
                                                        95.870E3, 98.440E3, 99.693E3, 102.295E3, 104.952E3,
                                                        107.670E3, 110.450E3, 113.298E3, 116.217E3, 119.210E3]
#/**
# * Characteristic energy of the Ka1 line.
# *
# * Energy in eV.
# */
g_energyKa1_eV = [0.0000E3, 0.0000E3, 0.0520E3, 0.1100E3, 0.1850E3,
                                                        0.2820E3, 0.3920E3, 0.5230E3, 0.6770E3, 0.8510E3,
                                                        1.0410E3, 1.2540E3, 1.4870E3, 1.7400E3, 2.0150E3,
                                                        2.3080E3, 2.6220E3, 2.9570E3, 3.3130E3, 3.6910E3,
                                                        4.0900E3, 4.5100E3, 4.9520E3, 5.4140E3, 5.8980E3,
                                                        6.4030E3, 6.9300E3, 7.4770E3, 8.0470E3, 8.6380E3,
                                                        9.2510E3, 9.8850E3, 10.543E3, 11.221E3, 11.923E3,
                                                        12.648E3, 13.394E3, 14.164E3, 14.957E3, 15.774E3,
                                                        16.614E3, 17.478E3, 18.410E3, 19.278E3, 20.214E3,
                                                        21.175E3, 22.162E3, 23.172E3, 24.207E3, 25.270E3,
                                                        26.357E3, 27.471E3, 28.610E3, 29.802E3, 30.970E3,
                                                        32.191E3, 33.440E3, 34.717E3, 36.023E3, 37.359E3,
                                                        38.649E3, 40.124E3, 41.529E3, 42.983E3, 44.470E3,
                                                        45.985E3, 47.528E3, 49.099E3, 50.730E3, 52.360E3,
                                                        54.063E3, 55.757E3, 57.524E3, 59.310E3, 61.131E3,
                                                        62.991E3, 64.886E3, 66.820E3, 68.794E3, 70.821E3,
                                                        72.860E3, 74.957E3, 77.097E3, 79.296E3, 81.525E3,
                                                        83.800E3, 86.119E3, 88.485E3, 90.894E3, 93.334E3,
                                                        95.851E3, 98.428E3, 0.0000E3, 0.0000E3, 0.0000E3,
                                                        0.0000E3, 0.0000E3, 0.0000E3, 0.0000E3, 0.0000E3]
#//------------------------------------------------------------------------------
#/**
# * Characteristic energy of the Ka2 line.
# *
# * Energy in eV.
# */
g_energyKa2_eV = [0.0000E3, 0.0000E3, 0.0520E3, 0.1100E3, 0.1850E3,
                                                        0.2820E3, 0.3920E3, 0.5230E3, 0.6770E3, 0.8510E3,
                                                        1.0410E3, 1.2540E3, 1.4860E3, 1.7390E3, 2.0140E3,
                                                        2.3060E3, 2.6210E3, 2.9550E3, 3.3100E3, 3.6880E3,
                                                        4.0850E3, 4.5040E3, 4.9440E3, 5.4050E3, 5.8770E3,
                                                        6.3900E3, 6.9150E3, 7.4600E3, 8.0270E3, 8.6150E3,
                                                        9.2340E3, 9.8540E3, 10.507E3, 11.181E3, 11.877E3,
                                                        12.597E3, 13.335E3, 14.097E3, 14.882E3, 15.690E3,
                                                        16.520E3, 17.373E3, 18.328E3, 19.142E3, 20.072E3,
                                                        21.018E3, 21.988E3, 22.982E3, 24.000E3, 25.042E3,
                                                        26.109E3, 27.200E3, 28.315E3, 29.485E3, 30.623E3,
                                                        31.815E3, 33.033E3, 34.276E3, 35.548E3, 36.845E3,
                                                        38.160E3, 39.523E3, 40.877E3, 42.280E3, 43.737E3,
                                                        45.193E3, 46.686E3, 48.205E3, 49.762E3, 51.326E3,
                                                        52.959E3, 54.579E3, 56.270E3, 57.973E3, 59.707E3,
                                                        61.477E3, 63.278E3, 65.111E3, 66.980E3, 68.894E3,
                                                        70.820E3, 72.794E3, 74.805E3, 76.868E3, 78.956E3,
                                                        81.080E3, 83.243E3, 85.446E3, 87.861E3, 89.942E3,
                                                        92.271E3, 94.649E3, 0.0000E3, 0.0000E3, 0.0000E3,
                                                        0.0000E3, 0.0000E3, 0.0000E3, 0.0000E3, 0.0000E3]
#//------------------------------------------------------------------------------
#/**
# * Characteristic energy of the Kb1 line.
# *
# * Energy in eV.
# */
g_energyKb1_eV = [0.00000E3, 0.00000E3, 0.00000E3, 0.00000E3, 0.00000E3,
                                                        0.00000E3, 0.00000E3, 0.00000E3, 0.00000E3, 0.00000E3,
                                                        1.06700E3, 1.29700E3, 1.55300E3, 1.83200E3, 2.13600E3,
                                                        2.46400E3, 2.81500E3, 3.19200E3, 3.58900E3, 4.01200E3,
                                                        4.46000E3, 4.93100E3, 5.42700E3, 5.94600E3, 6.49000E3,
                                                        7.05700E3, 7.64900E3, 8.26400E3, 8.90400E3, 9.57100E3,
                                                        10.2630E3, 10.9810E3, 11.7250E3, 12.4950E3, 13.2900E3,
                                                        14.1120E3, 14.9600E3, 15.8340E3, 16.7360E3, 17.6660E3,
                                                        18.6210E3, 19.6070E3, 20.5850E3, 21.6550E3, 22.7210E3,
                                                        23.8160E3, 24.9420E3, 26.0930E3, 27.2740E3, 28.4830E3,
                                                        29.7230E3, 30.9930E3, 32.2920E3, 33.6440E3, 34.9840E3,
                                                        36.3760E3, 37.7990E3, 39.2550E3, 40.7460E3, 42.2690E3,
                                                        43.9450E3, 45.4000E3, 47.2070E3, 48.7180E3, 50.3910E3,
                                                        52.1780E3, 53.9340E3, 55.6900E3, 57.5760E3, 59.3520E3,
                                                        61.2820E3, 63.2090E3, 65.2100E3, 67.2330E3, 69.2980E3,
                                                        71.4040E3, 73.5490E3, 75.7360E3, 77.9680E3, 80.2580E3,
                                                        82.5580E3, 84.9220E3, 87.3350E3, 89.8090E3, 92.3190E3,
                                                        94.8770E3, 97.4830E3, 100.136E3, 102.846E3, 105.592E3,
                                                        108.408E3, 111.289E3, 0.00000E3, 0.00000E3, 0.00000E3,
                                                        0.00000E3, 0.00000E3, 0.00000E3, 0.00000E3, 0.00000E3]
#//------------------------------------------------------------------------------
#/**
# * Characteristic energy of the Kb2 line.
# *
# * Energy in eV.
# */
g_energyKb2_eV = [0.00000E3, 0.00000E3, 0.00000E3, 0.00000E3, 0.00000E3,
                                                        0.00000E3, 0.00000E3, 0.00000E3, 0.00000E3, 0.00000E3,
                                                        0.00000E3, 0.00000E3, 0.00000E3, 0.00000E3, 0.00000E3,
                                                        0.00000E3, 0.00000E3, 0.00000E3, 0.00000E3, 0.00000E3,
                                                        0.00000E3, 0.00000E3, 0.00000E3, 0.00000E3, 0.00000E3,
                                                        0.00000E3, 0.00000E3, 8.32800E3, 8.97600E3, 9.65700E3,
                                                        10.3650E3, 11.1000E3, 11.8630E3, 12.6510E3, 13.4650E3,
                                                        14.3130E3, 15.1840E3, 16.0830E3, 17.0110E3, 17.9690E3,
                                                        18.9510E3, 19.9640E3, 21.0120E3, 22.0720E3, 23.1690E3,
                                                        24.2970E3, 25.4540E3, 26.6410E3, 27.8590E3, 29.1060E3,
                                                        30.3870E3, 31.6980E3, 33.0160E3, 34.4460E3, 35.8190E3,
                                                        37.2550E3, 38.7280E3, 40.2310E3, 41.7720E3, 43.2980E3,
                                                        44.9550E3, 46.5530E3, 48.2410E3, 49.9610E3, 51.7370E3,
                                                        53.4910E3, 55.2920E3, 57.0880E3, 58.9690E3, 60.9590E3,
                                                        62.9460E3, 64.9360E3, 66.9990E3, 69.0900E3, 71.2200E3,
                                                        73.3930E3, 75.6050E3, 77.8660E3, 80.1650E3, 82.5260E3,
                                                        84.9040E3, 87.3430E3, 89.8330E3, 92.3860E3, 94.9760E3,
                                                        97.6160E3, 100.305E3, 103.048E3, 105.838E3, 108.671E3,
                                                        111.575E3, 114.549E3, 0.00000E3, 0.00000E3, 0.00000E3,
                                                        0.00000E3, 0.00000E3, 0.00000E3, 0.00000E3, 0.00000E3]
#//------------------------------------------------------------------------------
#/**
# * Characteristic energy of the La line.
# *
# * Energy in eV.
# */
g_energyLa_eV = [ 0.000E3, 0.000E3, 0.000E3, 0.000E3, 0.000E3,
                                                        0.000E3, 0.000E3, 0.000E3, 0.000E3, 0.000E3,
                                                        0.000E3, 0.000E3, 0.000E3, 0.000E3, 0.000E3,
                                                        0.000E3, 0.000E3, 0.000E3, 0.000E3, 0.341E3,
                                                        0.395E3, 0.452E3, 0.511E3, 0.573E3, 0.637E3,
                                                        0.705E3, 0.776E3, 0.852E3, 0.930E3, 1.012E3,
                                                        1.098E3, 1.188E3, 1.282E3, 1.379E3, 1.480E3,
                                                        1.586E3, 1.694E3, 1.807E3, 1.923E3, 2.042E3,
                                                        2.166E3, 2.293E3, 2.424E3, 2.559E3, 2.697E3,
                                                        2.839E3, 2.984E3, 3.134E3, 3.287E3, 3.414E3,
                                                        3.605E3, 3.769E3, 3.938E3, 4.110E3, 4.287E3,
                                                        4.466E3, 4.651E3, 4.840E3, 5.034E3, 5.230E3,
                                                        5.433E3, 5.636E3, 5.846E3, 6.057E3, 6.273E3,
                                                        6.495E3, 6.720E3, 6.949E3, 7.180E3, 7.416E3,
                                                        7.656E3, 7.899E3, 8.146E3, 8.398E3, 8.653E3,
                                                        8.912E3, 9.175E3, 9.442E3, 9.713E3, 9.989E3,
                                                        10.27E3, 10.55E3, 10.84E3, 11.13E3, 11.43E3,
                                                        11.73E3, 12.03E3, 12.34E3, 12.65E3, 12.97E3,
                                                        13.29E3, 13.61E3, 0.000E3, 0.000E3, 0.000E3,
                                                        0.000E3, 0.000E3, 0.000E3, 0.000E3, 0.000E3]
#//------------------------------------------------------------------------------
#/**
# * Characteristic energy of the Lb1 line.
# *
# * Energy in eV.
# */
g_energyLb1_eV = [0.0000E3, 0.0000E3, 0.0000E3, 0.0000E3, 0.0000E3,
                                                        0.0000E3, 0.0000E3, 0.0000E3, 0.0000E3, 0.0000E3,
                                                        0.0000E3, 0.0000E3, 0.0000E3, 0.0000E3, 0.0000E3,
                                                        0.0000E3, 0.0000E3, 0.0000E3, 0.0000E3, 0.3440E3,
                                                        0.3990E3, 0.4580E3, 0.5190E3, 0.5810E3, 0.6470E3,
                                                        0.7170E3, 0.7900E3, 0.8660E3, 0.9480E3, 1.0320E3,
                                                        1.1220E3, 1.2160E3, 1.3170E3, 1.4190E3, 1.5260E3,
                                                        1.6380E3, 1.7520E3, 1.8720E3, 1.9960E3, 2.1240E3,
                                                        2.2570E3, 2.3950E3, 2.5380E3, 2.6830E3, 2.8340E3,
                                                        2.9900E3, 3.1510E3, 3.3160E3, 3.4870E3, 3.6620E3,
                                                        3.8430E3, 4.0290E3, 4.2200E3, 4.4220E3, 4.6200E3,
                                                        4.8280E3, 5.0430E3, 5.2620E3, 5.4890E3, 5.7220E3,
                                                        5.9560E3, 6.2060E3, 6.4560E3, 6.7140E3, 6.9790E3,
                                                        7.2490E3, 7.5280E3, 7.8100E3, 8.1030E3, 8.4010E3,
                                                        8.7080E3, 9.0210E3, 9.3410E3, 9.6700E3, 10.008E3,
                                                        10.354E3, 10.706E3, 11.069E3, 11.439E3, 11.823E3,
                                                        12.210E3, 12.611E3, 13.021E3, 13.441E3, 13.873E3,
                                                        14.316E3, 14.770E3, 15.233E3, 15.712E3, 16.200E3,
                                                        16.700E3, 17.218E3, 0.0000E3, 0.0000E3, 0.0000E3,
                                                        0.0000E3, 0.0000E3, 0.0000E3, 0.0000E3, 0.0000E3]
#//------------------------------------------------------------------------------
#/**
# * Characteristic energy of the Lb2 line.
# *
# * Energy in eV.
# */
g_energyLb2_eV = [0.0000E3, 0.0000E3, 0.0000E3, 0.0000E3, 0.0000E3,
                                                        0.0000E3, 0.0000E3, 0.0000E3, 0.0000E3, 0.0000E3,
                                                        0.0000E3, 0.0000E3, 0.0000E3, 0.0000E3, 0.0000E3,
                                                        0.0000E3, 0.0000E3, 0.0000E3, 0.0000E3, 0.0000E3,
                                                        0.0000E3, 0.0000E3, 0.0000E3, 0.0000E3, 0.0000E3,
                                                        0.0000E3, 0.0000E3, 0.0000E3, 0.0000E3, 0.0000E3,
                                                        0.0000E3, 0.0000E3, 0.0000E3, 0.0000E3, 0.0000E3,
                                                        0.0000E3, 0.0000E3, 0.0000E3, 0.0000E3, 2.2190E3,
                                                        2.3670E3, 2.5180E3, 2.6740E3, 2.8360E3, 3.0010E3,
                                                        3.1720E3, 3.3480E3, 3.5280E3, 3.7130E3, 3.9040E3,
                                                        4.1000E3, 4.3010E3, 4.5070E3, 4.7200E3, 4.9360E3,
                                                        5.1560E3, 5.3840E3, 5.6130E3, 5.8500E3, 6.0900E3,
                                                        6.3360E3, 6.5870E3, 6.8420E3, 7.1020E3, 7.3680E3,
                                                        7.6380E3, 7.9120E3, 8.1880E3, 8.4720E3, 8.7580E3,
                                                        9.0480E3, 9.3460E3, 9.6490E3, 9.9590E3, 10.273E3,
                                                        10.596E3, 10.918E3, 11.249E3, 11.582E3, 11.923E3,
                                                        12.268E3, 12.620E3, 12.977E3, 13.338E3, 13.705E3,
                                                        14.077E3, 14.459E3, 14.839E3, 15.227E3, 15.620E3,
                                                        16.022E3, 16.425E3, 0.0000E3, 0.0000E3, 0.0000E3,
                                                        0.0000E3, 0.0000E3, 0.0000E3, 0.0000E3, 0.0000E3]
#//------------------------------------------------------------------------------
#/**
# * Characteristic energy of the Lg line.
# *
# * Energy in eV.
# */
g_energyLg_eV = [ 0.0000E3, 0.0000E3, 0.0000E3, 0.0000E3, 0.0000E3,
                                                        0.0000E3, 0.0000E3, 0.0000E3, 0.0000E3, 0.0000E3,
                                                        0.0000E3, 0.0000E3, 0.0000E3, 0.0000E3, 0.0000E3,
                                                        0.0000E3, 0.0000E3, 0.0000E3, 0.0000E3, 0.0000E3,
                                                        0.0000E3, 0.0000E3, 0.0000E3, 0.0000E3, 0.0000E3,
                                                        0.0000E3, 0.0000E3, 0.0000E3, 0.0000E3, 0.0000E3,
                                                        0.0000E3, 0.0000E3, 0.0000E3, 0.0000E3, 0.0000E3,
                                                        0.0000E3, 0.0000E3, 0.0000E3, 0.0000E3, 2.3020E3,
                                                        2.4620E3, 2.6230E3, 2.7920E3, 2.9640E3, 3.1440E3,
                                                        3.3280E3, 3.5190E3, 3.7160E3, 3.9200E3, 4.1310E3,
                                                        4.3470E3, 4.5700E3, 4.8000E3, 5.0360E3, 5.2800E3,
                                                        5.5310E3, 5.7890E3, 6.0520E3, 6.3220E3, 6.6020E3,
                                                        6.8910E3, 7.1800E3, 7.4780E3, 7.7880E3, 8.1040E3,
                                                        8.4180E3, 8.7480E3, 9.0890E3, 9.4240E3, 9.7790E3,
                                                        10.142E3, 10.514E3, 10.892E3, 11.283E3, 11.684E3,
                                                        12.094E3, 12.509E3, 12.939E3, 13.379E3, 13.828E3,
                                                        14.288E3, 14.762E3, 15.244E3, 15.740E3, 16.248E3,
                                                        16.768E3, 17.301E3, 17.845E3, 18.405E3, 18.977E3,
                                                        19.559E3, 20.163E3, 0.0000E3, 0.0000E3, 0.0000E3,
                                                        0.0000E3, 0.0000E3, 0.0000E3, 0.0000E3, 0.0000E3]
#//------------------------------------------------------------------------------
#/**
# * Characteristic energy of the Ma line.
# *
# * Energy in eV.
# */
g_energyMa_eV =    [0.000E3, 0.000E3, 0.000E3, 0.000E3, 0.000E3,
                                                        0.000E3, 0.000E3, 0.000E3, 0.000E3, 0.000E3,
                                                        0.000E3, 0.000E3, 0.000E3, 0.000E3, 0.000E3,
                                                        0.000E3, 0.000E3, 0.000E3, 0.000E3, 0.000E3,
                                                        0.000E3, 0.000E3, 0.000E3, 0.000E3, 0.000E3,
                                                        0.000E3, 0.000E3, 0.000E3, 0.000E3, 0.000E3,
                                                        0.000E3, 0.000E3, 0.000E3, 0.000E3, 0.000E3,
                                                        0.000E3, 0.000E3, 0.000E3, 0.000E3, 0.000E3,
                                                        0.000E3, 0.000E3, 0.000E3, 0.000E3, 0.000E3,
                                                        0.000E3, 0.000E3, 0.000E3, 0.000E3, 0.000E3,
                                                        0.000E3, 0.000E3, 0.000E3, 0.000E3, 0.000E3,
                                                        0.000E3, 0.833E3, 0.883E3, 0.929E3, 0.978E3,
                                                        1.033E3, 1.081E3, 1.131E3, 1.185E3, 1.240E3,
                                                        1.293E3, 1.348E3, 1.406E3, 1.462E3, 1.521E3,
                                                        1.581E3, 1.645E3, 1.710E3, 1.775E3, 1.843E3,
                                                        1.910E3, 1.980E3, 2.051E3, 2.123E3, 2.196E3,
                                                        2.271E3, 2.346E3, 2.423E3, 2.996E3, 3.082E3,
                                                        3.171E3, 0.000E3, 0.000E3, 0.000E3, 0.000E3,
                                                        0.000E3, 0.000E3, 0.000E3, 0.000E3, 0.000E3,
                                                        0.000E3, 0.000E3, 0.000E3, 0.000E3, 0.000E3]

def getXRayEnergy_eV(atomicNumber, line='Ka1'):
    if line.lower() == 'Ka1'.lower():
        return g_energyKa1_eV[atomicNumber-1]

    if line.lower() == 'Ka2'.lower():
        return g_energyKa2_eV[atomicNumber-1]

    if line.lower() == 'Kb1'.lower():
        return g_energyKb1_eV[atomicNumber-1]

    if line.lower() == 'Kb2'.lower():
        return g_energyKb2_eV[atomicNumber-1]

    if line.lower() == 'La'.lower():
        return g_energyLa_eV[atomicNumber-1]

    if line.lower() == 'Lb1'.lower():
        return g_energyLb1_eV[atomicNumber-1]

    if line.lower() == 'Lb2'.lower():
        return g_energyLb2_eV[atomicNumber-1]

    if line.lower() == 'Lg'.lower():
        return g_energyLg_eV[atomicNumber-1]

    if line.lower() == 'Ma'.lower():
        return g_energyMa_eV[atomicNumber-1]

#/**
# * Ionization energy of K shell of element Z.
# *
# * in eV
# * From Eck(int Z).
# */
g_ionizationEnergyK_eV =    [0.01400E3, 0.02500E3, 0.05500E3, 0.11600E3, 0.19200E3,
                             0.28300E3, 0.33900E3, 0.53100E3, 0.68700E3, 0.87400E3,
                             1.08000E3, 1.30300E3, 1.55900E3, 1.83800E3, 2.14200E3,
                             2.47000E3, 2.81900E3, 3.20300E3, 3.60700E3, 4.03800E3,
                             4.49600E3, 4.96400E3, 5.46300E3, 5.98800E3, 6.53700E3,
                             7.11100E3, 7.70900E3, 8.33100E3, 8.98000E3, 9.66000E3,
                             10.3680E3, 11.1030E3, 11.8630E3, 12.6520E3, 13.4750E3,
                             14.3230E3, 15.2010E3, 16.1060E3, 17.0370E3, 17.9980E3,
                             18.9870E3, 20.0220E3, 21.0540E3, 22.1180E3, 23.2240E3,
                             24.3470E3, 25.5170E3, 26.7120E3, 27.9280E3, 29.1900E3,
                             30.4860E3, 31.8090E3, 33.1640E3, 34.5790E3, 35.9590E3,
                             37.4100E3, 38.9310E3, 40.4490E3, 41.9980E3, 43.5710E3,
                             45.2070E3, 46.8460E3, 48.5150E3, 50.2290E3, 51.9980E3,
                             53.7890E3, 55.6150E3, 57.4830E3, 59.3350E3, 61.3030E3,
                             63.3040E3, 65.3130E3, 67.4000E3, 69.5080E3, 71.6620E3,
                             73.8600E3, 76.0970E3, 78.3790E3, 80.7130E3, 83.1060E3,
                             85.5170E3, 88.0010E3, 90.5210E3, 93.1120E3, 95.7400E3,
                             98.4180E3, 101.147E3, 103.927E3, 106.759E3, 109.630E3,
                             112.581E3, 115.591E3, 118.619E3, 121.720E3, 124.876E3,
                             128.088E3]

#/**
# * Ionization energy of L3 shell of element Z in eV.
# *
# * From Ecl3(int Z).
# */
g_ionizationEnergyL3_eV = [0.0000E3, 0.0000E3, 0.0000E3, 0.0000E3, 0.0000E3,
                                                        0.0000E3, 0.0000E3, 0.0000E3, 0.0000E3, 0.0220E3,
                                                        0.0340E3, 0.0490E3, 0.0720E3, 0.0980E3, 0.1280E3,
                                                        0.1630E3, 0.2020E3, 0.2450E3, 0.2940E3, 0.3490E3,
                                                        0.4060E3, 0.4540E3, 0.5120E3, 0.5740E3, 0.6390E3,
                                                        0.7080E3, 0.7790E3, 0.8530E3, 0.9330E3, 1.0220E3,
                                                        1.1170E3, 1.2170E3, 1.3230E3, 1.4340E3, 1.5520E3,
                                                        1.6750E3, 1.8060E3, 1.9410E3, 2.0790E3, 2.2200E3,
                                                        2.3740E3, 2.5230E3, 2.6770E3, 2.8370E3, 3.0020E3,
                                                        3.1720E3, 3.3520E3, 3.5380E3, 3.7290E3, 3.9280E3,
                                                        4.1320E3, 4.3410E3, 4.5590E3, 4.7820E3, 5.0110E3,
                                                        5.2470E3, 5.4890E3, 5.7290E3, 5.9680E3, 6.2150E3,
                                                        6.4660E3, 6.7210E3, 6.9830E3, 7.2520E3, 7.5190E3,
                                                        7.8500E3, 8.0740E3, 8.3640E3, 8.6520E3, 8.9430E3,
                                                        9.2410E3, 9.5560E3, 9.8760E3, 10.198E3, 10.531E3,
                                                        10.869E3, 11.211E3, 11.559E3, 11.919E3, 12.285E3,
                                                        12.657E3, 13.044E3, 13.424E3, 13.817E3, 14.215E3,
                                                        14.618E3, 15.028E3, 15.442E3, 15.865E3, 16.296E3,
                                                        16.731E3, 17.163E3, 17.614E3, 18.066E3, 18.525E3,
                                                        18.990E3]

#/**
# * Ionization energy of M5 shell of element Z in eV.
# *
# * From Ecm5(int Z).
# */
g_ionizationEnergyM5_eV = [0.000E3, 0.000E3, 0.000E3, 0.000E3, 0.000E3,
                           0.000E3, 0.000E3, 0.000E3, 0.000E3, 0.000E3,
                           0.000E3, 0.000E3, 0.000E3, 0.000E3, 0.000E3,
                           0.000E3, 0.000E3, 0.000E3, 0.000E3, 0.000E3,
                           0.000E3, 0.000E3, 0.000E3, 0.000E3, 0.000E3,
                           0.000E3, 0.000E3, 0.000E3, 0.000E3, 0.000E3,
                           0.000E3, 0.000E3, 0.000E3, 0.000E3, 0.000E3,
                           0.000E3, 0.000E3, 0.000E3, 0.000E3, 0.000E3,
                           0.000E3, 0.000E3, 0.000E3, 0.000E3, 0.000E3,
                           0.000E3, 0.000E3, 0.000E3, 0.000E3, 0.000E3,
                           0.000E3, 0.000E3, 0.000E3, 0.000E3, 0.000E3,
                           0.000E3, 0.832E3, 0.883E3, 0.931E3, 0.978E3,
                           1.027E3, 1.080E3, 1.130E3, 1.185E3, 1.241E3,
                           1.295E3, 1.351E3, 1.409E3, 1.467E3, 1.528E3,
                           1.588E3, 1.661E3, 1.743E3, 1.814E3, 1.890E3,
                           1.967E3, 2.048E3, 2.133E3, 2.220E3, 2.313E3,
                           2.406E3, 2.502E3, 2.603E3, 0.000E3, 0.000E3,
                           0.000E3, 0.000E3, 0.000E3, 0.000E3, 3.325E3,
                           3.442E3, 3.545E3, 0.000E3, 0.000E3, 0.000E3,
                           0.000E3]

def getIonizationEnergy_eV(atomicNumber, subshell='K'):
    if subshell[0].lower() == 'K'.lower():
        return g_ionizationEnergyK_eV[atomicNumber-1]

    if subshell[0].lower() == 'L'.lower():
        return g_ionizationEnergyL3_eV[atomicNumber-1]

    if subshell[0].lower() == 'M'.lower():
        return g_ionizationEnergyM5_eV[atomicNumber-1]

    return 0.0

def run():
    print(getIonizationEnergy_eV(47, 'K'))

if __name__ == '__main__': #pragma: no cover
    run()
```
